Repository: acdcjakob/DataAnalysis

# Methods

## RSM analysis

Check out [doc][documentation/RSM]

File: data/W6715/XRD_2ThetaOmega/W6715_peaks.TXT
No.	Label	Pos. [°2Th.]	FWHM Left [°2Th.]	Area [cts*°2Th.]	Backgr.[cts]	d-spacing [Å]	Height [cts]	Shape Left	Status	Integral Breadth [°2Th.]	FWHM Right [°2Th.]	Shape Right	Obs. Lorentz B [°2Th.]	Obs. Gauss B [°2Th.]	Instr. Lorentz B [°2Th.]	Instr. Gauss B [°2Th.]	Crystallite Size [Å]	Micro Strain [%]	Crystallite Size only [Å]	Micro Strain only [%]
1	Cr2O3 3 0 0	64,3372(2)	0,4322(4)	6434,64	478,38	1,44681	10385(21)	0,799(2)	Included	0,619636	 	 	0,509357	0,225803	0,077280	0,065471	241,341300	0,149917	188,975400	0,382804
2	Al2O3 3 0 0	68,134360(7)	0,05838(1)	55705,03	782,51	1,37513	740399(128)	0,5401(3)	Included	0,075237	 	 	0,043570	0,044184	0,078461	0,066470	-3054,046000	-0,032043	33692,480000	0,002041

File: data/W6716/XRD_2ThetaOmega/W6716_peaks.TXT
No.	Label	Pos. [°2Th.]	FWHM Left [°2Th.]	Area [cts*°2Th.]	Backgr.[cts]	d-spacing [Å]	Height [cts]	Shape Left	Status	Integral Breadth [°2Th.]	FWHM Right [°2Th.]	Shape Right	Obs. Lorentz B [°2Th.]	Obs. Gauss B [°2Th.]	Instr. Lorentz B [°2Th.]	Instr. Gauss B [°2Th.]	Crystallite Size [Å]	Micro Strain [%]	Crystallite Size only [Å]	Micro Strain only [%]
1	Cr2O3 3 0 0	64,6960(2)	0,2629(3)	6759,15	504,31	1,43965	16365(56)	1,000(5)	Included	0,413028	 	 	0,411090	0,006975	0,077383	0,065557	313,101500	-0,044908	313,073400	0,229922
2	Al2O3 3 0 0	68,146030(5)	0,06067(2)	56042,04	769,54	1,37492	731159(177)	0,4882(4)	Included	0,076648	 	 	0,040462	0,048114	0,078465	0,066474	-2804,112000	-0,029590	33694,800000	0,002040

File: data/W6723/XRD_2ThetaOmega/W6723_peaks.TXT
No.	Label	Pos. [°2Th.]	FWHM Left [°2Th.]	Area [cts*°2Th.]	Backgr.[cts]	d-spacing [Å]	Height [cts]	Shape Left	Status	Integral Breadth [°2Th.]	FWHM Right [°2Th.]	Shape Right	Obs. Lorentz B [°2Th.]	Obs. Gauss B [°2Th.]	Instr. Lorentz B [°2Th.]	Instr. Gauss B [°2Th.]	Crystallite Size [Å]	Micro Strain [%]	Crystallite Size only [Å]	Micro Strain only [%]
1	Cr2O3 3 0 0	64,7398(1)	0,2915(3)	3524,27	632,41	1,43878	9523(18)	0,501(2)	Included	0,370070	 	 	0,200213	0,228512	0,077396	0,065568	850,932100	0,150682	344,163400	0,209026
2	Al2O3 3 0 0	68,151020(9)	0,06406(2)	52372,07	868,44	1,37483	642504(145)	0,5070(4)	Included	0,081512	 	 	0,044548	0,049981	0,078467	0,066475	-3141,845000	-0,028271	33695,800000	0,002040

File: data/W6724/XRD_2ThetaOmega/W6724_peaks.TXT
No.	Label	Pos. [°2Th.]	FWHM Left [°2Th.]	Area [cts*°2Th.]	Backgr.[cts]	d-spacing [Å]	Height [cts]	Shape Left	Status	Integral Breadth [°2Th.]	FWHM Right [°2Th.]	Shape Right	Obs. Lorentz B [°2Th.]	Obs. Gauss B [°2Th.]	Instr. Lorentz B [°2Th.]	Instr. Gauss B [°2Th.]	Crystallite Size [Å]	Micro Strain [%]	Crystallite Size only [Å]	Micro Strain only [%]
1	Cr2O3 3 0 0	64,3848(2)	0,4990(6)	2383,05	666,80	1,44585	4298(7)	0,131(4)	Included	0,554472	 	 	0,083517	0,499637	0,077294	0,065482	16761,060000	0,343305	208,916000	0,346037
2	Al2O3 3 0 0	68,152390(5)	0,05984(2)	56541,96	919,11	1,37481	736656(180)	0,5276(3)	Included	0,076755	 	 	0,043507	0,045829	0,078467	0,066475	-3048,321000	-0,031060	33696,070000	0,002040

File: data/W6725/XRD_2ThetaOmega/W6725_peaks.TXT
No.	Label	Pos. [°2Th.]	FWHM Left [°2Th.]	Area [cts*°2Th.]	Backgr.[cts]	d-spacing [Å]	Height [cts]	Shape Left	Status	Integral Breadth [°2Th.]	FWHM Right [°2Th.]	Shape Right	Obs. Lorentz B [°2Th.]	Obs. Gauss B [°2Th.]	Instr. Lorentz B [°2Th.]	Instr. Gauss B [°2Th.]	Crystallite Size [Å]	Micro Strain [%]	Crystallite Size only [Å]	Micro Strain only [%]
1	Cr2O3 3 0 0	64,4021(2)	0,3503(4)	8008,55	497,98	1,44551	14555(41)	1,000(3)	Included	0,550211	 	 	0,547629	0,009292	0,077299	0,065486	221,791400	-0,044913	221,781400	0,325886
2	Al2O3 3 0 0	68,148930(6)	0,05971(1)	54939,41	797,18	1,37487	719699(229)	0,5193(3)	Included	0,076337	 	 	0,042647	0,046074	0,078466	0,066474	-2975,171000	-0,030910	33695,380000	0,002040

File: data/W6726/XRD_2ThetaOmega/W6726_peaks.TXT
No.	Label	Pos. [°2Th.]	FWHM Left [°2Th.]	Area [cts*°2Th.]	Backgr.[cts]	d-spacing [Å]	Height [cts]	Shape Left	Status	Integral Breadth [°2Th.]	FWHM Right [°2Th.]	Shape Right	Obs. Lorentz B [°2Th.]	Obs. Gauss B [°2Th.]	Instr. Lorentz B [°2Th.]	Instr. Gauss B [°2Th.]	Crystallite Size [Å]	Micro Strain [%]	Crystallite Size only [Å]	Micro Strain only [%]
1	Cr2O3 3 0 0	64,3576(1)	0,4497(3)	10328,85	479,96	1,44640	16907(26)	0,671(1)	Included	0,610928	 	 	0,430687	0,293567	0,077286	0,065476	295,103000	0,198447	190,236100	0,380159
2	Al2O3 3 0 0	68,143220(6)	0,05945(2)	54691,72	793,84	1,37497	713585(180)	0,5407(3)	Included	0,076644	 	 	0,044434	0,044971	0,078464	0,066473	-3131,474000	-0,031581	33694,240000	0,002040

File: data/W6818/XRD_2ThetaOmega/W6818_peaks.TXT
No.	Label	Pos. [°2Th.]	FWHM Left [°2Th.]	Area [cts*°2Th.]	Backgr.[cts]	d-spacing [Å]	Height [cts]	Shape Left	Status	Integral Breadth [°2Th.]	FWHM Right [°2Th.]	Shape Right	Obs. Lorentz B [°2Th.]	Obs. Gauss B [°2Th.]	Instr. Lorentz B [°2Th.]	Instr. Gauss B [°2Th.]	Crystallite Size [Å]	Micro Strain [%]	Crystallite Size only [Å]	Micro Strain only [%]
1	Cr2O3 0 0 6	39,4638(6)	0,129(2)	99,81	8,35	2,28156	550(8)	0,76(2)	Included	0,181511	 	 	0,142772	0,073004	0,073935	0,062636	1362,293000	0,045621	1035,452000	0,110172
2	Al2O3 0 0 6	41,60532(8)	0,0517(2)	370,79	13,07	2,16894	6192(26)	0,250(5)	Included	0,059882	 	 	0,016834	0,048490	0,073977	0,062671	-1652,437000	-0,045599	29856,600000	0,003632
3	Cr2O3 0 0 12	85,095(3)	0,32(1)	37,20	10,68	1,13915	82(2)	0,80(4)	Included	0,453060	 	 	0,373074	0,164382	0,086835	0,073561	418,585200	0,069883	324,824600	0,175349
4	Al2O3 0 0 12	90,66984(9)	0,0709(3)	682,55	11,39	1,08305	7358(26)	0,578(5)	Included	0,092768	 	 	0,057148	0,051689	0,090987	0,077076	-3710,831000	-0,024657	39703,780000	0,001364

File: data/W6819/XRD_2ThetaOmega/W6819_peaks.TXT
No.	Label	Pos. [°2Th.]	FWHM Left [°2Th.]	Area [cts*°2Th.]	Backgr.[cts]	d-spacing [Å]	Height [cts]	Shape Left	Status	Integral Breadth [°2Th.]	FWHM Right [°2Th.]	Shape Right	Obs. Lorentz B [°2Th.]	Obs. Gauss B [°2Th.]	Instr. Lorentz B [°2Th.]	Instr. Gauss B [°2Th.]	Crystallite Size [Å]	Micro Strain [%]	Crystallite Size only [Å]	Micro Strain only [%]
1	Cr2O3 0 0 6	38,995(1)	0,410(5)	110,64	7,57	2,30788	207(2)	0,57(2)	Included	0,534746	 	 	0,324304	0,302170	0,073932	0,062632	374,001200	0,364283	197,333900	0,584764
2	Al2O3 0 0 6	41,61244(8)	0,0510(2)	412,86	7,64	2,16858	6848(28)	0,309(5)	Included	0,060285	 	 	0,020710	0,046128	0,073977	0,062671	-1772,713000	-0,048716	29857,310000	0,003632
3	Cr2O3 0 0 12	83,878(7)	0,96(3)	41,63	10,70	1,15255	32(1)	0,70(5)	Included	1,316116	 	 	0,959442	0,603386	0,086034	0,072883	135,864800	0,290878	94,370650	0,610653
4	Al2O3 0 0 12	90,67513(9)	0,07016(2)	713,38	11,04	1,08301	7686(19)	0,606(3)	Included	0,092816	 	 	0,059687	0,049618	0,090991	0,077080	-4011,487000	-0,025436	39705,640000	0,001364
