Repository: acdcjakob/DataAnalysis

# Methods

## RSM analysis

Check out [doc][documentation/RSM]

File: data/W6775a/XRD_2ThetaOmega/W6775a_peaks.TXT
No.	Label	Pos. [°2Th.]	FWHM Left [°2Th.]	Area calc.	Assignment	h	k	l	Multiplicity	F obs.	F calc.	Area [cts*°2Th.]	Derivation	Backgr.[cts]	d-spacing [Å]	Height [cts]	K-A2 / K-A1 Ratio	Matched	Matched by	Rel. Int. [%]	Source	Status	Integral Breadth [°2Th.]
1	Cr2O3 1 1 0	35,8359(2)	0,1279(9)	0,00	 	1	1	0	 	0,000000	0,000000	662,99	Pure KA1	13,12	2,50378	3807(20)	0,500	False	 	9,22	Profile fitting	Included	0,174130
2	Al2O3 1 1 0	37,72311(3)	0,05060(7)	0,00	 	1	1	0	 	0,000000	0,000000	2448,86	Pure KA1	78,45	2,38274	41290(68)	0,500	False	 	100,00	Profile fitting	Included	0,059309
3	Cr2O3 2 2 0	76,032(2)	0,30(1)	0,00	 	2	2	0	 	0,000000	0,000000	65,94	Pure KA1	14,68	1,25073	155(3)	0,500	False	 	0,38	Profile fitting	Included	0,424783
4	Al2O3 2 2 0	80,65852(7)	0,0662(2)	0,00	 	2	2	0	 	0,000000	0,000000	922,21	Pure KA1	23,91	1,19024	10861(33)	0,500	False	 	26,30	Profile fitting	Included	0,084910

File: data/W6776a/XRD_2ThetaOmega/W6776a_peaks.TXT
No.	Label	Pos. [°2Th.]	FWHM Left [°2Th.]	Area calc.	Assignment	h	k	l	Multiplicity	F obs.	F calc.	Area [cts*°2Th.]	Derivation	Backgr.[cts]	d-spacing [Å]	Height [cts]	K-A2 / K-A1 Ratio	Matched	Matched by	Rel. Int. [%]	Source	Status	Integral Breadth [°2Th.]
1	Cr2O3 1 1 0	35,8051(2)	0,123(1)	0,00	 	1	1	0	 	0,000000	0,000000	568,36	Pure KA1	44,04	2,50586	3539(20)	0,500	False	 	7,73	Profile fitting	Included	0,160596
2	Al2O3 1 1 0	37,71508(3)	0,05117(7)	0,00	 	1	1	0	 	0,000000	0,000000	2788,06	Pure KA1	43,64	2,38323	45809(71)	0,500	False	 	100,00	Profile fitting	Included	0,060862
3	Cr2O3 2 2 0	75,979(2)	0,240(8)	0,00	 	2	2	0	 	0,000000	0,000000	62,17	Pure KA1	16,18	1,25147	166(3)	0,500	False	 	0,36	Profile fitting	Included	0,374586
4	Al2O3 2 2 0	80,65203(7)	0,0670(2)	0,00	 	2	2	0	 	0,000000	0,000000	1090,11	Pure KA1	22,77	1,19032	12696(35)	0,500	False	 	27,72	Profile fitting	Included	0,085860

File: data/W6777a/XRD_2ThetaOmega/W6777a_peaks.TXT
No.	Label	Pos. [°2Th.]	FWHM Left [°2Th.]	Area calc.	Assignment	h	k	l	Multiplicity	F obs.	F calc.	Area [cts*°2Th.]	Derivation	Backgr.[cts]	d-spacing [Å]	Height [cts]	K-A2 / K-A1 Ratio	Matched	Matched by	Rel. Int. [%]	Source	Status	Integral Breadth [°2Th.]
1	Cr2O3 1 1 0	35,6388(2)	0,1233(8)	0,00	 	1	1	0	 	0,000000	0,000000	925,36	Pure KA1	21,93	2,51717	5271(25)	0,500	False	 	13,01	Profile fitting	Included	0,175568
2	Al2O3 1 1 0	37,71972(3)	0,04975(8)	0,00	 	1	1	0	 	0,000000	0,000000	2417,83	Pure KA1	29,67	2,38295	40525(69)	0,500	False	 	100,00	Profile fitting	Included	0,059662
3	Cr2O3 2 2 0	75,582(2)	0,310(9)	0,00	 	2	2	0	 	0,000000	0,000000	96,73	Pure KA1	12,29	1,25706	205(4)	0,500	False	 	0,51	Profile fitting	Included	0,472215
4	Al2O3 2 2 0	80,65643(8)	0,0665(2)	0,00	 	2	2	0	 	0,000000	0,000000	872,32	Pure KA1	22,66	1,19027	10208(32)	0,500	False	 	25,19	Profile fitting	Included	0,085451

File: data/W6778a/XRD_2ThetaOmega/W6778a_peaks.TXT
No.	Label	Pos. [°2Th.]	FWHM Left [°2Th.]	Area calc.	Assignment	h	k	l	Multiplicity	F obs.	F calc.	Area [cts*°2Th.]	Derivation	Backgr.[cts]	d-spacing [Å]	Height [cts]	K-A2 / K-A1 Ratio	Matched	Matched by	Rel. Int. [%]	Source	Status	Integral Breadth [°2Th.]
1	Cr2O3 1 1 0	35,7067(3)	0,124(2)	0,00	 	1	1	0	 	0,000000	0,000000	441,27	Pure KA1	18,77	2,51254	2338(18)	0,500	False	 	100,00	Profile fitting	Included	0,188699
2	Al2O3 1 1 0	37,739(2)	0,088(4)	0,00	 	1	1	0	 	0,000000	0,000000	11,62	Pure KA1	18,78	2,38175	84(4)	0,500	False	 	3,58	Profile fitting	Included	0,138854
3	Cr2O3 2 2 0	75,709(3)	0,36(1)	0,00	 	2	2	0	 	0,000000	0,000000	45,06	Pure KA1	14,08	1,25526	92(2)	0,500	False	 	3,94	Profile fitting	Included	0,488680
4	Al2O3 2 2 0	80,58(2)	0,50(6)	0,00	 	2	2	0	 	0,000000	0,000000	5,18	Pure KA1	16,78	1,19126	10(4)	0,500	False	 	0,42	Profile fitting	Included	0,531117

File: data/W6779a/XRD_2ThetaOmega/W6779a_peaks.TXT
No.	Label	Pos. [°2Th.]	FWHM Left [°2Th.]	Area calc.	Assignment	h	k	l	Multiplicity	F obs.	F calc.	Area [cts*°2Th.]	Derivation	Backgr.[cts]	d-spacing [Å]	Height [cts]	K-A2 / K-A1 Ratio	Matched	Matched by	Rel. Int. [%]	Source	Status	Integral Breadth [°2Th.]
1	Cr2O3 1 1 0	35,9315(3)	0,135(1)	0,00	 	1	1	0	 	0,000000	0,000000	441,62	Pure KA1	11,56	2,49733	2355(16)	0,500	False	 	6,44	Profile fitting	Included	0,187513
2	Al2O3 1 1 0	37,72556(4)	0,04879(8)	0,00	 	1	1	0	 	0,000000	0,000000	2118,02	Pure KA1	43,55	2,38259	36556(66)	0,500	False	 	100,00	Profile fitting	Included	0,057939
3	Cr2O3 2 2 0	76,287(2)	0,366(8)	0,00	 	2	2	0	 	0,000000	0,000000	45,83	Pure KA1	11,57	1,24719	102(2)	0,500	False	 	0,28	Profile fitting	Included	0,450988
4	Al2O3 2 2 0	80,66109(8)	0,0656(2)	0,00	 	2	2	0	 	0,000000	0,000000	797,42	Pure KA1	20,32	1,19021	9517(31)	0,500	False	 	26,03	Profile fitting	Included	0,083793

File: data/W6780a/XRD_2ThetaOmega/W6780a_peaks.TXT
No.	Label	Pos. [°2Th.]	FWHM Left [°2Th.]	Area calc.	Assignment	h	k	l	Multiplicity	F obs.	F calc.	Area [cts*°2Th.]	Derivation	Backgr.[cts]	d-spacing [Å]	Height [cts]	K-A2 / K-A1 Ratio	Matched	Matched by	Rel. Int. [%]	Source	Status	Integral Breadth [°2Th.]
1	Cr2O3 1 1 0	35,5992(3)	0,149(1)	0,00	 	1	1	0	 	0,000000	0,000000	622,67	Pure KA1	13,38	2,51988	2961(17)	0,500	False	 	8,58	Profile fitting	Included	0,210316
2	Al2O3 1 1 0	37,70737(4)	0,04968(8)	0,00	 	1	1	0	 	0,000000	0,000000	2028,00	Pure KA1	45,32	2,38370	34513(63)	0,500	False	 	100,00	Profile fitting	Included	0,058760
3	Cr2O3 2 2 0	75,513(2)	0,38(1)	0,00	 	2	2	0	 	0,000000	0,000000	68,33	Pure KA1	7,62	1,25802	115(3)	0,500	False	 	0,33	Profile fitting	Included	0,591698
4	Cr2O3 2 2 0	80,64711(8)	0,0657(2)	0,00	 	2	2	0	 	0,000000	0,000000	758,76	Pure KA1	20,16	1,19038	9031(30)	0,500	False	 	26,17	Profile fitting	Included	0,084015

File: data/W6783a/XRD_2ThetaOmega/W6783a_peaks.TXT
No.	Label	Pos. [°2Th.]	FWHM Left [°2Th.]	Area calc.	Assignment	h	k	l	Multiplicity	F obs.	F calc.	Area [cts*°2Th.]	Derivation	Backgr.[cts]	d-spacing [Å]	Height [cts]	K-A2 / K-A1 Ratio	Matched	Matched by	Rel. Int. [%]	Source	Status	Integral Breadth [°2Th.]
1	Cr2O3 1 1 0	35,5684(4)	0,210(2)	0,00	 	 	 	 	 	0,000000	0,000000	476,28	Pure KA1	24,91	2,52199	1599(10)	0,500	False	 	4,32	Profile fitting	Included	0,297816
2	Al2O3 1 1 0	37,72831(4)	0,05073(8)	0,00	 	 	 	 	 	0,000000	0,000000	2215,63	Pure KA1	48,72	2,38243	36998(64)	0,500	False	 	100,00	Profile fitting	Included	0,059885
3	Cr2O3 2 2 0	75,417(4)	0,54(2)	0,00	 	 	 	 	 	0,000000	0,000000	53,45	Pure KA1	12,83	1,25939	71(1)	0,500	False	 	0,19	Profile fitting	Included	0,757781
4	Al2O3 2 2 0	80,66344(7)	0,0667(2)	0,00	 	 	 	 	 	0,000000	0,000000	874,80	Pure KA1	23,02	1,19018	10288(32)	0,500	False	 	27,81	Profile fitting	Included	0,085027

File: data/W6784a/XRD_2ThetaOmega/W6784a_peaks.TXT
No.	Label	Pos. [°2Th.]	FWHM Left [°2Th.]	Area calc.	Assignment	h	k	l	Multiplicity	F obs.	F calc.	Area [cts*°2Th.]	Derivation	Backgr.[cts]	d-spacing [Å]	Height [cts]	K-A2 / K-A1 Ratio	Matched	Matched by	Rel. Int. [%]	Source	Status	Integral Breadth [°2Th.]
1	Cr2O3 1 1 0	35,6678(4)	0,227(1)	0,00	 	 	 	 	 	0,000000	0,000000	504,27	Pure KA1	13,92	2,51519	1719(8)	0,500	False	 	4,97	Profile fitting	Included	0,293411
2	Al2O3 1 1 0	37,72025(4)	0,04969(8)	0,00	 	 	 	 	 	0,000000	0,000000	2063,85	Pure KA1	13,60	2,38292	34589(63)	0,500	False	 	100,00	Profile fitting	Included	0,059667
3	Cr2O3 2 2 0	75,653(3)	0,53(1)	0,00	 	 	 	 	 	0,000000	0,000000	48,27	Pure KA1	12,54	1,25605	69(1)	0,500	False	 	0,20	Profile fitting	Included	0,702477
4	Al2O3 2 2 0	80,65659(8)	0,0658(2)	0,00	 	 	 	 	 	0,000000	0,000000	729,70	Pure KA1	17,19	1,19026	8645(29)	0,500	False	 	24,99	Profile fitting	Included	0,084403

File: data/W6785a/XRD_2ThetaOmega/W6785a_peaks.TXT
No.	Label	Pos. [°2Th.]	FWHM Left [°2Th.]	Area calc.	Assignment	h	k	l	Multiplicity	F obs.	F calc.	Area [cts*°2Th.]	Derivation	Backgr.[cts]	d-spacing [Å]	Height [cts]	K-A2 / K-A1 Ratio	Matched	Matched by	Rel. Int. [%]	Source	Status	Integral Breadth [°2Th.]
1	Cr2O3 1 1 0	35,7894(3)	0,123(1)	0,00	 	 	 	 	 	0,000000	0,000000	495,25	Pure KA1	14,10	2,50693	2878(18)	0,500	False	 	8,42	Profile fitting	Included	0,172111
2	Al2O3 1 1 0	37,72125(4)	0,04929(8)	0,00	 	 	 	 	 	0,000000	0,000000	2018,23	Pure KA1	25,48	2,38286	34177(63)	0,500	False	 	100,00	Profile fitting	Included	0,059052
3	Cr2O3 2 2 0	75,928(2)	0,27(1)	0,00	 	 	 	 	 	0,000000	0,000000	52,34	Pure KA1	11,35	1,25218	125(3)	0,500	False	 	0,36	Profile fitting	Included	0,420373
4	Al2O3 2 2 0	80,65739(8)	0,0657(2)	0,00	 	 	 	 	 	0,000000	0,000000	723,67	Pure KA1	21,88	1,19025	8613(29)	0,500	False	 	25,20	Profile fitting	Included	0,084021

File: data/W6788a/XRD_2ThetaOmega/W6788a_peaks.TXT
No.	Label	Pos. [°2Th.]	FWHM Left [°2Th.]	Area calc.	Assignment	h	k	l	Multiplicity	F obs.	F calc.	Area [cts*°2Th.]	Derivation	Backgr.[cts]	d-spacing [Å]	Height [cts]	K-A2 / K-A1 Ratio	Matched	Matched by	Rel. Int. [%]	Source	Status	Integral Breadth [°2Th.]
1	Cr2O3 1 1 0	35,6182(3)	0,135(1)	0,00	 	1	1	0	 	0,000000	0,000000	547,06	Pure KA1	-8,09	2,51858	2711(19)	0,500	False	 	7,00	Profile fitting	Included	0,201773
2	Al2O3 1 1 0	37,71658(4)	0,05081(8)	0,00	 	1	1	0	 	0,000000	0,000000	2315,07	Pure KA1	67,64	2,38314	38755(66)	0,500	False	 	100,00	Profile fitting	Included	0,059736
3	Cr2O3 2 2 0	75,539(2)	0,37(2)	0,00	 	2	2	0	 	0,000000	0,000000	63,80	Pure KA1	6,92	1,25766	110(3)	0,500	False	 	0,28	Profile fitting	Included	0,581005
4	Al2O3 2 2 0	80,65477(7)	0,0663(2)	0,00	 	2	2	0	 	0,000000	0,000000	906,42	Pure KA1	26,03	1,19029	10725(32)	0,500	False	 	27,67	Profile fitting	Included	0,084516

File: data/W6853a/XRD_2ThetaOmega/W6853_peaks.TXT
No.	Label	Pos. [°2Th.]	FWHM Left [°2Th.]	Area [cts*°2Th.]	Backgr.[cts]	d-spacing [Å]	Height [cts]	Shape Left	Status	Integral Breadth [°2Th.]	FWHM Right [°2Th.]	Shape Right	Obs. Lorentz B [°2Th.]	Obs. Gauss B [°2Th.]	Instr. Lorentz B [°2Th.]	Instr. Gauss B [°2Th.]	Crystallite Size [Å]	Micro Strain [%]	Crystallite Size only [Å]	Micro Strain only [%]
1	Cr2O3 1 1 0	35,4464(6)	0,389(2)	485,96	25,98	2,53039	1023(4)	0,395(7)	Included	0,475061	 	 	0,206132	0,332104	0,073961	0,062657	701,120300	0,445279	223,092500	0,567117
2	Al2O3 1 1 0	37,72280(4)	0,04969(8)	1975,42	37,11	2,38276	33361(62)	0,331(2)	Included	0,059213	 	 	0,021742	0,044294	0,073930	0,062631	-1787,360000	-0,056555	29493,950000	0,004039
3	Cr2O3 2 2 0	75,141(6)	0,97(3)	69,11	7,40	1,26333	46(1)	1,00(8)	Included	1,518422	 	 	1,511298	0,025643	0,081248	0,068831	77,876140	-0,036230	77,875760	0,811120
4	Al2O3 2 2 0	80,65793(8)	0,06644(3)	725,59	22,34	1,19025	8523(21)	0,525(3)	Included	0,085129	 	 	0,048021	0,051014	0,084082	0,071230	-3210,929000	-0,025551	36611,200000	0,001626

File: data/W6854a/XRD_2ThetaOmega/W6854a_peaks.TXT
No.	Label	Pos. [°2Th.]	FWHM Left [°2Th.]	Area [cts*°2Th.]	Backgr.[cts]	d-spacing [Å]	Height [cts]	Shape Left	Status	Integral Breadth [°2Th.]	FWHM Right [°2Th.]	Shape Right	Obs. Lorentz B [°2Th.]	Obs. Gauss B [°2Th.]	Instr. Lorentz B [°2Th.]	Instr. Gauss B [°2Th.]	Crystallite Size [Å]	Micro Strain [%]	Crystallite Size only [Å]	Micro Strain only [%]
1	Cr2O3 1 1 0	35,3274(6)	0,348(2)	377,24	30,32	2,53864	841(5)	0,54(1)	Included	0,448795	 	 	0,261215	0,262507	0,073964	0,062659	494,720000	0,349291	239,363300	0,530290
2	Al2O3 1 1 0	37,72267(4)	0,05025(8)	2270,94	46,91	2,38277	38163(66)	0,314(2)	Included	0,059507	 	 	0,020773	0,045294	0,073930	0,062631	-1754,750000	-0,055248	29493,940000	0,004039
3	Cr2O3 2 2 0	74,902(7)	0,96(3)	49,95	8,31	1,26676	33(1)	1,00(7)	Included	1,502269	 	 	1,495220	0,025370	0,081139	0,068738	78,629910	-0,036392	78,629520	0,805524
4	Al2O3 2 2 0	80,65799(8)	0,0661(2)	733,34	20,78	1,19025	8652(29)	0,528(5)	Included	0,084755	 	 	0,048092	0,050567	0,084082	0,071230	-3217,256000	-0,025785	36611,210000	0,001626

File: data/W6855a/XRD_2ThetaOmega/W6855a_peaks.TXT
No.	Label	Pos. [°2Th.]	FWHM Left [°2Th.]	Area [cts*°2Th.]	Backgr.[cts]	d-spacing [Å]	Height [cts]	Shape Left	Status	Integral Breadth [°2Th.]	FWHM Right [°2Th.]	Shape Right	Obs. Lorentz B [°2Th.]	Obs. Gauss B [°2Th.]	Instr. Lorentz B [°2Th.]	Instr. Gauss B [°2Th.]	Crystallite Size [Å]	Micro Strain [%]	Crystallite Size only [Å]	Micro Strain only [%]
1	Cr2O3 1 1 0	35,4442(4)	0,188(1)	342,75	29,03	2,53054	1478(8)	0,431(8)	Included	0,231905	 	 	0,108989	0,155856	0,073961	0,062657	2645,538000	0,194851	558,964800	0,226360
2	Al2O3 1 1 0	37,69825(4)	0,04905(8)	2183,40	30,03	2,38426	37165(66)	0,345(2)	Included	0,058749	 	 	0,022448	0,043310	0,073930	0,062631	-1811,713000	-0,057826	29491,790000	0,004042
3	Cr2O3 2 2 0	75,141(4)	0,42(2)	36,03	11,87	1,26332	60(2)	0,82(6)	Included	0,604023	 	 	0,510321	0,204339	0,081248	0,068831	259,553300	0,109126	210,507100	0,300067
4	Al2O3 2 2 0	80,63574(8)	0,0654(2)	710,07	17,70	1,19052	8449(29)	0,531(5)	Included	0,084038	 	 	0,047960	0,049920	0,084069	0,071219	-3206,034000	-0,026118	36605,180000	0,001626

File: data/W6856a/XRD_2ThetaOmega/W6856a_peaks.TXT
No.	Label	Pos. [°2Th.]	FWHM Left [°2Th.]	Area [cts*°2Th.]	Backgr.[cts]	d-spacing [Å]	Height [cts]	Shape Left	Status	Integral Breadth [°2Th.]	FWHM Right [°2Th.]	Shape Right	Obs. Lorentz B [°2Th.]	Obs. Gauss B [°2Th.]	Instr. Lorentz B [°2Th.]	Instr. Gauss B [°2Th.]	Crystallite Size [Å]	Micro Strain [%]	Crystallite Size only [Å]	Micro Strain only [%]
1	Cr2O3 1 1 0	35,3727(6)	0,301(2)	345,89	13,36	2,53550	847(6)	0,666(9)	Included	0,408389	 	 	0,285994	0,197963	0,073963	0,062658	436,957600	0,256953	269,644900	0,470155
2	Al2O3 1 1 0	37,71701(4)	0,05022(9)	1922,67	64,81	2,38311	32604(62)	0,290(4)	Included	0,058971	 	 	0,019087	0,045963	0,073930	0,062631	-1700,786000	-0,054348	29493,440000	0,004040
3	Cr2O3 2 2 0	74,982(8)	0,77(2)	27,64	13,03	1,26562	29(2)	0,48(9)	Included	0,967743	 	 	0,503500	0,613190	0,081175	0,068769	263,418100	0,346600	122,822800	0,515222
4	Al2O3 2 2 0	80,65323(9)	0,0631(3)	671,54	14,24	1,19031	8169(26)	0,567(5)	Included	0,082205	 	 	0,049784	0,046509	0,084079	0,071228	-3376,100000	-0,027730	36609,920000	0,001626

File: data/W6857a/XRD_2ThetaOmega/W6857a_peaks.TXT
No.	Label	Pos. [°2Th.]	FWHM Left [°2Th.]	Area [cts*°2Th.]	Backgr.[cts]	d-spacing [Å]	Height [cts]	Shape Left	Status	Integral Breadth [°2Th.]	FWHM Right [°2Th.]	Shape Right	Obs. Lorentz B [°2Th.]	Obs. Gauss B [°2Th.]	Instr. Lorentz B [°2Th.]	Instr. Gauss B [°2Th.]	Crystallite Size [Å]	Micro Strain [%]	Crystallite Size only [Å]	Micro Strain only [%]
1	Cr2O3 1 1 0	35,5898(4)	0,2370(9)	378,89	19,85	2,52053	1294(10)	0,430(7)	Included	0,292871	 	 	0,137526	0,196917	0,073958	0,062654	1458,344000	0,253784	404,490000	0,311568
2	Al2O3 1 1 0	37,71809(4)	0,04791(8)	2186,21	20,93	2,38305	38119(45)	0,343(3)	Included	0,057352	 	 	0,021803	0,042362	0,073930	0,062631	-1789,400000	-0,058929	29493,540000	0,004040
3	Cr2O3 2 2 0	75,474(5)	0,64(3)	48,09	6,29	1,25858	48(1)	0,99(7)	Included	0,998417	 	 	0,984061	0,081586	0,081402	0,068961	123,653600	0,024579	123,366500	0,510097
4	Al2O3 2 2 0	80,65402(8)	0,0661(2)	761,28	20,91	1,19030	9027(30)	0,516(5)	Included	0,084330	 	 	0,046803	0,051144	0,084080	0,071228	-3106,108000	-0,025482	36610,130000	0,001626

File: data/W6858a/XRD_2ThetaOmega/W6858a_peaks.TXT
No.	Label	Pos. [°2Th.]	FWHM Left [°2Th.]	Area [cts*°2Th.]	Backgr.[cts]	d-spacing [Å]	Height [cts]	Shape Left	Status	Integral Breadth [°2Th.]	FWHM Right [°2Th.]	Shape Right	Obs. Lorentz B [°2Th.]	Obs. Gauss B [°2Th.]	Instr. Lorentz B [°2Th.]	Instr. Gauss B [°2Th.]	Crystallite Size [Å]	Micro Strain [%]	Crystallite Size only [Å]	Micro Strain only [%]
1	Cr2O3 1 1 0	35,9158(5)	0,211(1)	244,87	24,73	2,49839	979(6)	0,309(9)	Included	0,250018	 	 	0,086070	0,191173	0,073951	0,062648	7656,654000	0,243156	492,604300	0,253590
2	Al2O3 1 1 0	37,71121(4)	0,04950(8)	2124,31	23,80	2,38347	35889(65)	0,341(2)	Included	0,059192	 	 	0,022331	0,043845	0,073930	0,062631	-1807,677000	-0,057142	29492,930000	0,004041
3	Cr2O3 2 2 0	76,277(5)	0,59(2)	21,40	15,64	1,24731	34(1)	0,0(1)	Included	0,629450	 	 	0,001540	0,629450	0,081783	0,069283	-1398,607000	0,347662	179,366000	0,347700
4	Al2O3 2 2 0	80,64831(8)	0,0658(2)	738,65	22,13	1,19037	8769(29)	0,524(4)	Included	0,084232	 	 	0,047440	0,050537	0,084076	0,071225	-3160,253000	-0,025801	36608,580000	0,001626

File: data/W6900a/XRD_2ThetaOmega/W6900a_peaks.TXT
No.	Label	Pos. [°2Th.]	FWHM Left [°2Th.]	Area [cts*°2Th.]	Backgr.[cts]	d-spacing [Å]	Height [cts]	Shape Left	Status	Integral Breadth [°2Th.]	FWHM Right [°2Th.]	Shape Right	Obs. Lorentz B [°2Th.]	Obs. Gauss B [°2Th.]	Instr. Lorentz B [°2Th.]	Instr. Gauss B [°2Th.]	Crystallite Size [Å]	Micro Strain [%]	Crystallite Size only [Å]	Micro Strain only [%]
1	Cr2O3 1 1 0	35,5123(4)	0,291(1)	659,44	232,34	2,52585	1910(8)	0,32(1)	Included	0,345342	 	 	0,124176	0,260239	0,073959	0,062655	1845,691000	0,344171	324,732900	0,388912
2	Al2O3 1 1 0	37,66561(1)	0,04632(3)	15529,93	269,37	2,38625	278296(188)	0,3615(9)	Included	0,055804	 	 	0,022262	0,040452	0,073931	0,062631	-1805,013000	-0,061171	29488,930000	0,004046

File: data/W6901a/XRD_2ThetaOmega/W6901a_peaks.TXT
No.	Label	Pos. [°2Th.]	FWHM Left [°2Th.]	Area [cts*°2Th.]	Backgr.[cts]	d-spacing [Å]	Height [cts]	Shape Left	Status	Integral Breadth [°2Th.]	FWHM Right [°2Th.]	Shape Right	Obs. Lorentz B [°2Th.]	Obs. Gauss B [°2Th.]	Instr. Lorentz B [°2Th.]	Instr. Gauss B [°2Th.]	Crystallite Size [Å]	Micro Strain [%]	Crystallite Size only [Å]	Micro Strain only [%]
1	Cr2O3 1 1 0	35,688(1)	0,449(3)	279,55	237,36	2,51384	584(4)	0,00(3)	Included	0,478400	 	 	0,001170	0,478400	0,073956	0,062652	-1274,025000	0,642866	195,496600	0,642938
2	Al2O3 1 1 0	37,67081(1)	0,04605(3)	16369,18	267,61	2,38593	295639(194)	0,3556(9)	Included	0,055369	 	 	0,021748	0,040386	0,073931	0,062631	-1787,264000	-0,061233	29489,380000	0,004045

File: data/W6902a/XRD_2ThetaOmega/W6902a_peaks.TXT
No.	Label	Pos. [°2Th.]	FWHM Left [°2Th.]	Area [cts*°2Th.]	Backgr.[cts]	d-spacing [Å]	Height [cts]	Shape Left	Status	Integral Breadth [°2Th.]	FWHM Right [°2Th.]	Shape Right	Obs. Lorentz B [°2Th.]	Obs. Gauss B [°2Th.]	Instr. Lorentz B [°2Th.]	Instr. Gauss B [°2Th.]	Crystallite Size [Å]	Micro Strain [%]	Crystallite Size only [Å]	Micro Strain only [%]
1	Cr2O3 1 1 0	35,9473(1)	0,1614(4)	2445,57	235,23	2,49628	12155(28)	0,453(4)	Included	0,201204	 	 	0,099078	0,131795	0,073951	0,062648	3693,101000	0,155957	700,728700	0,178120
2	Al2O3 1 1 0	37,67443(1)	0,04656(3)	19168,98	261,13	2,38571	342089(208)	0,3583(8)	Included	0,056035	 	 	0,022166	0,040757	0,073931	0,062631	-1801,720000	-0,060823	29489,700000	0,004045

File: data/W6903a/XRD_2ThetaOmega/W6903a_peaks.TXT
No.	Label	Pos. [°2Th.]	FWHM Left [°2Th.]	Area [cts*°2Th.]	Backgr.[cts]	d-spacing [Å]	Height [cts]	Shape Left	Status	Integral Breadth [°2Th.]	FWHM Right [°2Th.]	Shape Right	Obs. Lorentz B [°2Th.]	Obs. Gauss B [°2Th.]	Instr. Lorentz B [°2Th.]	Instr. Gauss B [°2Th.]	Crystallite Size [Å]	Micro Strain [%]	Crystallite Size only [Å]	Micro Strain only [%]
1	Cr2O3 1 1 0	35,5327(1)	0,1653(4)	4289,10	240,02	2,52445	19441(37)	0,628(3)	Included	0,220620	 	 	0,146492	0,113996	0,073959	0,062655	1277,909000	0,129685	632,416500	0,199587
2	Al2O3 1 1 0	37,67312(1)	0,04731(3)	17383,84	281,44	2,38579	305845(194)	0,3534(9)	Included	0,056839	 	 	0,022196	0,041553	0,073931	0,062631	-1802,739000	-0,059938	29489,580000	0,004045

File: data/W6904a/XRD_2ThetaOmega/W6904a_peaks.TXT
No.	Label	Pos. [°2Th.]	FWHM Left [°2Th.]	Area [cts*°2Th.]	Backgr.[cts]	d-spacing [Å]	Height [cts]	Shape Left	Status	Integral Breadth [°2Th.]	FWHM Right [°2Th.]	Shape Right	Obs. Lorentz B [°2Th.]	Obs. Gauss B [°2Th.]	Instr. Lorentz B [°2Th.]	Instr. Gauss B [°2Th.]	Crystallite Size [Å]	Micro Strain [%]	Crystallite Size only [Å]	Micro Strain only [%]
1	Cr2O3 1 1 0	35,9425(3)	0,2683(8)	892,50	271,73	2,49660	2972(9)	0,152(8)	Included	0,300314	 	 	0,052246	0,265752	0,073951	0,062648	-4275,366000	0,347411	359,273800	0,347450
2	Al2O3 1 1 0	37,67269(1)	0,04720(3)	19569,30	298,84	2,38582	345527(206)	0,3504(8)	Included	0,056636	 	 	0,021939	0,041535	0,073931	0,062631	-1793,826000	-0,059959	29489,550000	0,004045

File: data/W6905a/XRD_2ThetaOmega/W6905a_peaks.TXT
No.	Label	Pos. [°2Th.]	FWHM Left [°2Th.]	Area [cts*°2Th.]	Backgr.[cts]	d-spacing [Å]	Height [cts]	Shape Left	Status	Integral Breadth [°2Th.]	FWHM Right [°2Th.]	Shape Right	Obs. Lorentz B [°2Th.]	Obs. Gauss B [°2Th.]	Instr. Lorentz B [°2Th.]	Instr. Gauss B [°2Th.]	Crystallite Size [Å]	Micro Strain [%]	Crystallite Size only [Å]	Micro Strain only [%]
1	Cr2O3 1 1 0	35,5056(2)	0,1999(7)	1881,56	280,39	2,52631	7152(20)	0,594(5)	Included	0,263078	 	 	0,166003	0,143312	0,073960	0,062655	1006,956000	0,175661	478,581300	0,263937
2	Al2O3 1 1 0	37,67315(1)	0,04629(2)	22007,83	329,75	2,38579	395846(224)	0,3530(8)	Included	0,055597	 	 	0,021692	0,040659	0,073931	0,062631	-1785,354000	-0,060933	29489,590000	0,004045

File: data/W6906a/XRD_2ThetaOmega/W6906a_peaks.TXT
No.	Label	Pos. [°2Th.]	FWHM Left [°2Th.]	Area [cts*°2Th.]	Backgr.[cts]	d-spacing [Å]	Height [cts]	Shape Left	Status	Integral Breadth [°2Th.]	FWHM Right [°2Th.]	Shape Right	Obs. Lorentz B [°2Th.]	Obs. Gauss B [°2Th.]	Instr. Lorentz B [°2Th.]	Instr. Gauss B [°2Th.]	Crystallite Size [Å]	Micro Strain [%]	Crystallite Size only [Å]	Micro Strain only [%]
1	Cr2O3 1 1 0	36,1502(5)	0,307(2)	597,12	167,32	2,48273	1372(7)	0,77(1)	Included	0,435094	 	 	0,346283	0,170802	0,073947	0,062645	340,946000	0,212437	252,675900	0,491287
2	Al2O3 1 1 0	37,72191(1)	0,04912(2)	23438,05	169,21	2,38282	398515(216)	0,3445(7)	Included	0,058814	 	 	0,022425	0,043393	0,073930	0,062631	-1811,025000	-0,057686	29493,870000	0,004040

File: data/W6907a/XRD_2ThetaOmega/W6907a_peaks.TXT
No.	Label	Pos. [°2Th.]	FWHM Left [°2Th.]	Area [cts*°2Th.]	Backgr.[cts]	d-spacing [Å]	Height [cts]	Shape Left	Status	Integral Breadth [°2Th.]	FWHM Right [°2Th.]	Shape Right	Obs. Lorentz B [°2Th.]	Obs. Gauss B [°2Th.]	Instr. Lorentz B [°2Th.]	Instr. Gauss B [°2Th.]	Crystallite Size [Å]	Micro Strain [%]	Crystallite Size only [Å]	Micro Strain only [%]
1	Cr2O3 1 1 0	36,1013(2)	0,1929(6)	1345,10	204,25	2,48598	5690(17)	0,408(5)	Included	0,236417	 	 	0,105672	0,162972	0,073948	0,062646	2926,443000	0,201433	542,174000	0,229260
2	Al2O3 1 1 0	37,66455(1)	0,04714(3)	18454,07	224,04	2,38631	325239(201)	0,3589(8)	Included	0,056740	 	 	0,022482	0,041243	0,073931	0,062631	-1812,725000	-0,060302	29488,830000	0,004046

File: data/W6908a/XRD_2ThetaOmega/W6908a_peaks.TXT
No.	Label	Pos. [°2Th.]	FWHM Left [°2Th.]	Area [cts*°2Th.]	Backgr.[cts]	d-spacing [Å]	Height [cts]	Shape Left	Status	Integral Breadth [°2Th.]	FWHM Right [°2Th.]	Shape Right	Obs. Lorentz B [°2Th.]	Obs. Gauss B [°2Th.]	Instr. Lorentz B [°2Th.]	Instr. Gauss B [°2Th.]	Crystallite Size [Å]	Micro Strain [%]	Crystallite Size only [Å]	Micro Strain only [%]
1	Cr2O3 1 1 0	36,154(2)	0,632(9)	301,27	162,97	2,48245	316(3)	0,91(3)	Included	0,953255	 	 	0,877863	0,223655	0,073947	0,062645	115,500900	0,287006	106,107000	1,169784
2	Al2O3 1 1 0	37,65793(1)	0,04740(3)	18234,50	216,78	2,38672	322290(199)	0,3358(8)	Included	0,056578	 	 	0,021054	0,042121	0,073931	0,062631	-1763,726000	-0,059312	29488,250000	0,004047

File: data/W6910a/XRD_2ThetaOmega/W6910a_peaks.TXT
No.	Label	Pos. [°2Th.]	FWHM Left [°2Th.]	Area [cts*°2Th.]	Backgr.[cts]	d-spacing [Å]	Height [cts]	Shape Left	Status	Integral Breadth [°2Th.]	FWHM Right [°2Th.]	Shape Right	Obs. Lorentz B [°2Th.]	Obs. Gauss B [°2Th.]	Instr. Lorentz B [°2Th.]	Instr. Gauss B [°2Th.]	Crystallite Size [Å]	Micro Strain [%]	Crystallite Size only [Å]	Micro Strain only [%]
1	Cr2O3 1 1 0	35,64766(7)	0,1522(3)	7501,46	176,63	2,51657	37166(54)	0,612(2)	Included	0,201835	 	 	0,130850	0,107004	0,073956	0,062653	1629,703000	0,117718	732,998700	0,171662
2	Al2O3 1 1 0	37,72248(1)	0,05054(2)	21456,71	369,41	2,38278	358275(201)	0,3156(7)	Included	0,059889	 	 	0,021016	0,045505	0,073930	0,062631	-1762,822000	-0,054965	29493,920000	0,004039

File: data/W6911a/XRD_2ThetaOmega/W6911a_peaks.TXT
No.	Label	Pos. [°2Th.]	FWHM Left [°2Th.]	Area [cts*°2Th.]	Backgr.[cts]	d-spacing [Å]	Height [cts]	Shape Left	Status	Integral Breadth [°2Th.]	FWHM Right [°2Th.]	Shape Right	Obs. Lorentz B [°2Th.]	Obs. Gauss B [°2Th.]	Instr. Lorentz B [°2Th.]	Instr. Gauss B [°2Th.]	Crystallite Size [Å]	Micro Strain [%]	Crystallite Size only [Å]	Micro Strain only [%]
1	Cr2O3 1 1 0	36,2298(2)	0,1961(8)	1412,18	152,13	2,47745	5387(17)	0,632(5)	Included	0,262163	 	 	0,175182	0,134504	0,073946	0,062644	917,385400	0,158754	485,236700	0,255283
2	Al2O3 1 1 0	37,71582(1)	0,05067(2)	23293,67	155,27	2,38319	384487(208)	0,3407(7)	Included	0,060584	 	 	0,022855	0,044877	0,073930	0,062631	-1826,238000	-0,055811	29493,340000	0,004040

File: data/W6932a/XRD_2ThetaOmega/W6932a_peaks.TXT
No.	Label	Pos. [°2Th.]	FWHM Left [°2Th.]	Area [cts*°2Th.]	Backgr.[cts]	d-spacing [Å]	Height [cts]	Shape Left	Status	Integral Breadth [°2Th.]	FWHM Right [°2Th.]	Shape Right	Obs. Lorentz B [°2Th.]	Obs. Gauss B [°2Th.]	Instr. Lorentz B [°2Th.]	Instr. Gauss B [°2Th.]	Crystallite Size [Å]	Micro Strain [%]	Crystallite Size only [Å]	Micro Strain only [%]
1	Cr2O3 1 1 0	36,0358(1)	0,1120(4)	1856,39	132,31	2,49035	13020(37)	0,508(4)	Included	0,142581	 	 	0,078067	0,087312	0,073949	0,062647	22541,980000	0,081586	1462,872000	0,085118
2	Al2O3 1 1 0	37,72334(1)	0,03309(3)	10760,59	143,49	2,38273	259007(230)	0,472(1)	Included	0,041546	 	 	0,021267	0,026593	0,073930	0,062631	-1771,235000	-0,072424	29494,000000	0,004039

File: data/W6933a/XRD_2ThetaOmega/W6933a_peaks.TXT
No.	Label	Pos. [°2Th.]	FWHM Left [°2Th.]	Area [cts*°2Th.]	Backgr.[cts]	d-spacing [Å]	Height [cts]	Shape Left	Status	Integral Breadth [°2Th.]	FWHM Right [°2Th.]	Shape Right	Obs. Lorentz B [°2Th.]	Obs. Gauss B [°2Th.]	Instr. Lorentz B [°2Th.]	Instr. Gauss B [°2Th.]	Crystallite Size [Å]	Micro Strain [%]	Crystallite Size only [Å]	Micro Strain only [%]
1	Cr2O3 1 1 0	36,0462(8)	0,104(3)	82,17	-3,19	2,48965	546(12)	0,83(3)	Included	0,150558	 	 	0,127771	0,050258	0,073949	0,062646	1724,649000	-0,050154	1718,736000	0,072427
2	Al2O3 1 1 0	37,78648(6)	0,0318(2)	830,58	11,22	2,37889	19980(96)	0,577(6)	Included	0,041569	 	 	0,025551	0,023209	0,073930	0,062631	-1928,459000	-0,074164	29499,550000	0,004032
