Repository: acdcjakob/DataAnalysis

# Methods

## RSM analysis

Check out [doc][documentation/RSM]

File: data/W6814c1/XRD_2ThetaOmega/W6814c1_peaks.TXT
No.	Label	Pos. [°2Th.]	FWHM Left [°2Th.]	Area [cts*°2Th.]	Backgr.[cts]	d-spacing [Å]	Height [cts]	Shape Left	Status	Integral Breadth [°2Th.]	FWHM Right [°2Th.]	Shape Right	Obs. Lorentz B [°2Th.]	Obs. Gauss B [°2Th.]	Instr. Lorentz B [°2Th.]	Instr. Gauss B [°2Th.]	Crystallite Size [Å]	Micro Strain [%]	Crystallite Size only [Å]	Micro Strain only [%]
1	Cr2O3 0 0 6	39,515(1)	0,189(3)	140,75	4,83	2,27874	475(16)	1,00(4)	Included	0,296210	 	 	0,294820	0,005002	0,073936	0,062636	424,616700	-0,075847	424,529800	0,268384
2	Al2O3 0 0 6	41,59665(8)	0,0492(2)	430,47	13,11	2,16937	7451(49)	0,290(6)	Included	0,057776	 	 	0,018698	0,045034	0,073976	0,062671	-1708,127000	-0,050067	29855,740000	0,003633
3	Cr2O3 0 0 12	85,212(6)	0,70(1)	47,21	12,41	1,13789	53(4)	0,5(3)	Included	0,885386	 	 	0,482903	0,543653	0,086914	0,073628	302,855100	0,255538	146,608000	0,388073
4	Al2O3 0 0 12	90,66394(9)	0,0711(3)	766,85	17,07	1,08311	8270(28)	0,572(5)	Included	0,092722	 	 	0,056562	0,052124	0,090982	0,077072	-3647,942000	-0,024487	39701,710000	0,001364

File: data/W6814c2/XRD_2ThetaOmega/W6814c2_peaks.TXT
No.	Label	Pos. [°2Th.]	FWHM Left [°2Th.]	Area calc.	Assignment	h	k	l	Multiplicity	F obs.	F calc.	Area [cts*°2Th.]	Derivation	Backgr.[cts]	d-spacing [Å]	Height [cts]	K-A2 / K-A1 Ratio	Matched	Matched by	Rel. Int. [%]	Source	Status	Integral Breadth [°2Th.]
1	Cr2O3 0 0 6	39,5130(8)	0,262(3)	0,00	 	 	 	 	 	0,000000	0,000000	184,24	Pure KA1	1,51	2,27883	495(5)	0,500	False	 	6,80	Profile fitting	Included	0,372397
2	Al2O3 0 0 6	41,61192(8)	0,0518(2)	0,00	 	 	 	 	 	0,000000	0,000000	405,13	Pure KA1	18,37	2,16861	6733(26)	0,500	False	 	92,59	Profile fitting	Included	0,060174
3	Cr2O3 0 0 12	85,221(4)	0,59(1)	0,00	 	 	 	 	 	0,000000	0,000000	65,67	Pure KA1	12,59	1,13779	71(3)	0,500	False	 	0,98	Profile fitting	Included	0,924447
4	Al2O3 0 0 12	90,6756(2)	0,0741(4)	0,00	 	 	 	 	 	0,000000	0,000000	703,01	Pure KA1	16,22	1,08300	7271(28)	0,500	False	 	100,00	Profile fitting	Included	0,096683

File: data/W6815c1/XRD_2ThetaOmega/W6815c1_peaks.TXT
No.	Label	Pos. [°2Th.]	FWHM Left [°2Th.]	Area [cts*°2Th.]	Backgr.[cts]	d-spacing [Å]	Height [cts]	Shape Left	Status	Integral Breadth [°2Th.]	FWHM Right [°2Th.]	Shape Right	Obs. Lorentz B [°2Th.]	Obs. Gauss B [°2Th.]	Instr. Lorentz B [°2Th.]	Instr. Gauss B [°2Th.]	Crystallite Size [Å]	Micro Strain [%]	Crystallite Size only [Å]	Micro Strain only [%]
1	Cr2O3 0 0 6	38,877(2)	0,525(5)	98,66	11,53	2,31464	138(3)	0,69(2)	Included	0,717338	 	 	0,515450	0,335809	0,073931	0,062632	212,007600	0,407903	141,838000	0,815946
2	Al2O3 0 0 6	41,58932(9)	0,0536(2)	354,80	12,75	2,16974	5777(7)	0,219(7)	Included	0,061421	 	 	0,015243	0,051166	0,073976	0,062670	-1607,604000	-0,041580	29855,020000	0,003634
3	Cr2O3 0 0 12	83,62(1)	1,36(3)	33,99	11,19	1,15543	20(1)	0,44(9)	Included	1,679165	 	 	0,797592	1,122148	0,085871	0,072745	166,396800	0,546251	73,295050	0,788202
4	Al2O3 0 0 12	90,6577(1)	0,0696(2)	539,90	17,21	1,08317	6008(8)	0,543(7)	Included	0,089860	 	 	0,052286	0,052574	0,090977	0,077068	-3245,049000	-0,024307	39699,520000	0,001364

File: data/W6815c2/XRD_2ThetaOmega/W6815c2_peaks.TXT
No.	Label	Pos. [°2Th.]	FWHM Left [°2Th.]	Area calc.	Assignment	h	k	l	Multiplicity	F obs.	F calc.	Area [cts*°2Th.]	Derivation	Backgr.[cts]	d-spacing [Å]	Height [cts]	K-A2 / K-A1 Ratio	Matched	Matched by	Rel. Int. [%]	Source	Status	Integral Breadth [°2Th.]
1	Cr2O3 0 0 6	38,918(2)	0,564(4)	0,00	 	 	 	 	 	0,000000	0,000000	90,47	Pure KA1	15,80	2,31230	132(3)	0,500	False	 	1,77	Profile fitting	Included	0,686828
2	Al2O3 0 0 6	41,62070(8)	0,0509(2)	0,00	 	 	 	 	 	0,000000	0,000000	408,70	Pure KA1	16,00	2,16817	6846(18)	0,500	False	 	92,00	Profile fitting	Included	0,059697
3	Cr2O3 0 0 12	83,67(2)	1,19(4)	0,00	 	 	 	 	 	0,000000	0,000000	36,35	Pure KA1	13,69	1,15485	23(2)	0,500	False	 	0,31	Profile fitting	Included	1,574352
4	Al2O3 0 0 12	90,68239(9)	0,0703(3)	0,00	 	 	 	 	 	0,000000	0,000000	689,91	Pure KA1	17,61	1,08294	7441(27)	0,500	False	 	100,00	Profile fitting	Included	0,092715

File: data/W6816c1/XRD_2ThetaOmega/W6816c1_peaks.TXT
No.	Label	Pos. [°2Th.]	FWHM Left [°2Th.]	Area [cts*°2Th.]	Backgr.[cts]	d-spacing [Å]	Height [cts]	Shape Left	Status	Integral Breadth [°2Th.]	FWHM Right [°2Th.]	Shape Right	Obs. Lorentz B [°2Th.]	Obs. Gauss B [°2Th.]	Instr. Lorentz B [°2Th.]	Instr. Gauss B [°2Th.]	Crystallite Size [Å]	Micro Strain [%]	Crystallite Size only [Å]	Micro Strain only [%]
1	Cr2O3 0 0 6	39,007(1)	0,250(5)	53,90	17,99	2,30723	163(3)	0,61(3)	Included	0,330315	 	 	0,212482	0,176528	0,073932	0,062632	675,874800	0,203322	354,748900	0,325192
2	Al2O3 0 0 6	41,60318(8)	0,0517(2)	460,36	20,08	2,16904	7649(29)	0,264(5)	Included	0,060189	 	 	0,017847	0,048081	0,073977	0,062671	-1682,253000	-0,046170	29856,390000	0,003632
3	Cr2O3 0 0 12	83,965(7)	0,53(2)	19,52	14,75	1,15159	28(2)	0,5(1)	Included	0,686653	 	 	0,394452	0,405812	0,086090	0,072930	385,086400	0,193573	192,235600	0,299525
4	Al2O3 0 0 12	90,66757(9)	0,0707(2)	788,67	16,68	1,08308	8477(30)	0,594(5)	Included	0,093036	 	 	0,058735	0,050657	0,090985	0,077074	-3893,479000	-0,025053	39702,990000	0,001364

File: data/W6816c2/XRD_2ThetaOmega/W6816c2_peaks.TXT
No.	Label	Pos. [°2Th.]	FWHM Left [°2Th.]	Area calc.	Assignment	h	k	l	Multiplicity	F obs.	F calc.	Area [cts*°2Th.]	Derivation	Backgr.[cts]	d-spacing [Å]	Height [cts]	K-A2 / K-A1 Ratio	Matched	Matched by	Rel. Int. [%]	Source	Status	Integral Breadth [°2Th.]
1	Cr2O3 0 0 6	38,999(1)	0,246(9)	0,00	 	 	 	 	 	0,000000	0,000000	65,92	Pure KA1	9,91	2,30766	170(4)	0,500	False	 	1,93	Profile fitting	Included	0,386891
2	Al2O3 0 0 6	41,61989(8)	0,0518(2)	0,00	 	 	 	 	 	0,000000	0,000000	466,98	Pure KA1	18,03	2,16821	7712(30)	0,500	False	 	87,52	Profile fitting	Included	0,060550
3	Cr2O3 0 0 12	83,901(8)	0,64(4)	0,00	 	 	 	 	 	0,000000	0,000000	28,42	Pure KA1	11,60	1,15230	28(1)	0,500	False	 	0,32	Profile fitting	Included	1,005901
4	Al2O3 0 0 12	90,68137(8)	0,0710(2)	0,00	 	 	 	 	 	0,000000	0,000000	819,58	Pure KA1	18,41	1,08295	8812(29)	0,500	False	 	100,00	Profile fitting	Included	0,093008
