Repository: acdcjakob/DataAnalysis

# Methods

## RSM analysis

Check out [doc][documentation/RSM]

File: data/W6774c/XRD_2ThetaOmega/W6774c_peaks.TXT
No.	Label	Pos. [°2Th.]	FWHM Left [°2Th.]	Area calc.	Assignment	h	k	l	Multiplicity	F obs.	F calc.	Area [cts*°2Th.]	Derivation	Backgr.[cts]	d-spacing [Å]	Height [cts]	K-A2 / K-A1 Ratio	Matched	Matched by	Rel. Int. [%]	Source	Status	Integral Breadth [°2Th.]
1	Cr2O3 0 0 6	39,2784(8)	0,310(3)	0,00	 	 	 	 	 	0,000000	0,000000	183,65	Pure KA1	15,60	2,29190	463(4)	0,500	False	 	6,25	Profile fitting	Included	0,396616
2	Al2O3 0 0 6	41,59356(8)	0,0532(2)	0,00	 	 	 	 	 	0,000000	0,000000	417,84	Pure KA1	18,56	2,16952	6716(27)	0,500	False	 	90,67	Profile fitting	Included	0,062220
3	Cr2O3 0 0 12	84,625(4)	0,72(2)	0,00	 	 	 	 	 	0,000000	0,000000	77,87	Pure KA1	11,32	1,14428	75(1)	0,500	False	 	1,01	Profile fitting	Included	1,036006
4	Al2O3 0 0 12	90,66027(9)	0,0718(3)	0,00	 	 	 	 	 	0,000000	0,000000	695,39	Pure KA1	22,79	1,08314	7406(26)	0,500	False	 	100,00	Profile fitting	Included	0,093889

File: data/W6775c/XRD_2ThetaOmega/W6775c_peaks.TXT
No.	Label	Pos. [°2Th.]	FWHM Left [°2Th.]	Area calc.	Assignment	h	k	l	Multiplicity	F obs.	F calc.	Area [cts*°2Th.]	Derivation	Backgr.[cts]	d-spacing [Å]	Height [cts]	K-A2 / K-A1 Ratio	Matched	Matched by	Rel. Int. [%]	Source	Status	Integral Breadth [°2Th.]
1	Cr2O3 0 0 6	39,2433(5)	0,110(2)	0,00	 	0	0	6	 	0,000000	0,000000	141,69	Pure KA1	12,00	2,29387	922(13)	0,500	False	 	10,51	Profile fitting	Included	0,153653
2	Al2O3 0 0 6	41,59412(8)	0,0527(2)	0,00	 	0	0	6	 	0,000000	0,000000	405,47	Pure KA1	48,74	2,16950	6826(30)	0,500	False	 	77,77	Profile fitting	Included	0,059404
3	Cr2O3 0 0 12	84,537(2)	0,258(7)	0,00	 	0	0	12	 	0,000000	0,000000	58,46	Pure KA1	13,16	1,14524	149(3)	0,500	False	 	1,70	Profile fitting	Included	0,391726
4	Al2O3 0 0 12	90,66137(8)	0,0711(2)	0,00	 	0	0	12	 	0,000000	0,000000	813,84	Pure KA1	23,78	1,08313	8777(29)	0,500	False	 	100,00	Profile fitting	Included	0,092724

File: data/W6776c/XRD_2ThetaOmega/W6776c_peaks.TXT
No.	Label	Pos. [°2Th.]	FWHM Left [°2Th.]	Area calc.	Assignment	h	k	l	Multiplicity	F obs.	F calc.	Area [cts*°2Th.]	Derivation	Backgr.[cts]	d-spacing [Å]	Height [cts]	K-A2 / K-A1 Ratio	Matched	Matched by	Rel. Int. [%]	Source	Status	Integral Breadth [°2Th.]
1	Cr2O3 0 0 6	39,1091(8)	0,188(5)	0,00	 	0	0	6	 	0,000000	0,000000	219,84	Pure KA1	-48,86	2,30143	744(12)	0,500	False	 	7,23	Profile fitting	Included	0,295397
2	Al2O3 0 0 6	41,62235(7)	0,0537(2)	0,00	 	0	0	6	 	0,000000	0,000000	460,73	Pure KA1	168,38	2,16809	8017(38)	0,500	False	 	77,94	Profile fitting	Included	0,057467
3	Cr2O3 0 0 12	84,19(2)	0,5(2)	0,00	 	0	0	12	 	0,000000	0,000000	49,52	Pure KA1	25,71	1,14909	92(54)	0,500	False	 	0,89	Profile fitting	Included	0,539845
4	Al2O3 0 0 12	90,68331(8)	0,0715(3)	0,00	 	0	0	12	 	0,000000	0,000000	955,96	Pure KA1	28,66	1,08293	10287(32)	0,500	False	 	100,00	Profile fitting	Included	0,092932

File: data/W6777c/XRD_2ThetaOmega/W6777c_peaks.TXT
No.	Label	Pos. [°2Th.]	FWHM Left [°2Th.]	Area calc.	Assignment	h	k	l	Multiplicity	F obs.	F calc.	Area [cts*°2Th.]	Derivation	Backgr.[cts]	d-spacing [Å]	Height [cts]	K-A2 / K-A1 Ratio	Matched	Matched by	Rel. Int. [%]	Source	Status	Integral Breadth [°2Th.]
1	Cr2O3 0 0 6	39,3450(7)	0,345(2)	0,00	 	0	0	6	 	0,000000	0,000000	246,79	Pure KA1	15,14	2,28818	579(4)	0,500	False	 	5,62	Profile fitting	Included	0,426154
2	Al2O3 0 0 6	41,60612(8)	0,0518(2)	0,00	 	0	0	6	 	0,000000	0,000000	481,51	Pure KA1	17,50	2,16890	7915(29)	0,500	False	 	76,85	Profile fitting	Included	0,060837
3	Cr2O3 0 0 12	84,771(4)	0,88(1)	0,00	 	0	0	12	 	0,000000	0,000000	97,00	Pure KA1	14,64	1,14268	86(1)	0,500	False	 	0,84	Profile fitting	Included	1,124478
4	Al2O3 0 0 12	90,67045(8)	0,07168(2)	0,00	 	0	0	12	 	0,000000	0,000000	969,63	Pure KA1	20,59	1,08305	10299(22)	0,500	False	 	100,00	Profile fitting	Included	0,094145

File: data/W6778c/XRD_2ThetaOmega/W6778c_peaks.TXT
No.	Label	Pos. [°2Th.]	FWHM Left [°2Th.]	Area calc.	Assignment	h	k	l	Multiplicity	F obs.	F calc.	Area [cts*°2Th.]	Derivation	Backgr.[cts]	d-spacing [Å]	Height [cts]	K-A2 / K-A1 Ratio	Matched	Matched by	Rel. Int. [%]	Source	Status	Integral Breadth [°2Th.]
1	Cr2O3 0 0 6	39,0724(8)	0,364(2)	0,00	 	0	0	6	 	0,000000	0,000000	220,97	Pure KA1	9,62	2,30351	493(3)	0,500	False	 	5,14	Profile fitting	Included	0,448257
2	Al2O3 0 0 6	41,61126(8)	0,0521(2)	0,00	 	0	0	6	 	0,000000	0,000000	480,84	Pure KA1	9,67	2,16864	7784(29)	0,500	False	 	81,13	Profile fitting	Included	0,061771
3	Cr2O3 0 0 12	84,077(4)	0,86(1)	0,00	 	0	0	12	 	0,000000	0,000000	89,75	Pure KA1	12,78	1,15034	79(1)	0,500	False	 	0,82	Profile fitting	Included	1,142108
4	Al2O3 0 0 12	90,67497(8)	0,0717(2)	0,00	 	0	0	12	 	0,000000	0,000000	906,74	Pure KA1	13,16	1,08301	9594(30)	0,500	False	 	100,00	Profile fitting	Included	0,094510

File: data/W6779c/XRD_2ThetaOmega/W6779c_peaks.TXT
No.	Label	Pos. [°2Th.]	FWHM Left [°2Th.]	Area calc.	Assignment	h	k	l	Multiplicity	F obs.	F calc.	Area [cts*°2Th.]	Derivation	Backgr.[cts]	d-spacing [Å]	Height [cts]	K-A2 / K-A1 Ratio	Matched	Matched by	Rel. Int. [%]	Source	Status	Integral Breadth [°2Th.]
1	Cr2O3 0 0 6	39,2778(7)	0,182(3)	0,00	 	0	0	6	 	0,000000	0,000000	116,25	Pure KA1	16,79	2,29194	462(6)	0,500	False	 	5,20	Profile fitting	Included	0,251877
2	Al2O3 0 0 6	41,59996(8)	0,0518(2)	0,00	 	0	0	6	 	0,000000	0,000000	457,55	Pure KA1	19,34	2,16920	7550(29)	0,500	False	 	85,12	Profile fitting	Included	0,060606
3	Cr2O3 0 0 12	84,672(3)	0,36(2)	0,00	 	0	0	12	 	0,000000	0,000000	49,44	Pure KA1	13,24	1,14376	88(2)	0,500	False	 	1,00	Profile fitting	Included	0,558936
4	Al2O3 0 0 12	90,66559(8)	0,0706(2)	0,00	 	0	0	12	 	0,000000	0,000000	820,83	Pure KA1	22,86	1,08309	8870(29)	0,500	False	 	100,00	Profile fitting	Included	0,092540

File: data/W6780c/XRD_2ThetaOmega/W6780c_peaks.TXT
No.	Label	Pos. [°2Th.]	FWHM Left [°2Th.]	Area calc.	Assignment	h	k	l	Multiplicity	F obs.	F calc.	Area [cts*°2Th.]	Derivation	Backgr.[cts]	d-spacing [Å]	Height [cts]	K-A2 / K-A1 Ratio	Matched	Matched by	Rel. Int. [%]	Source	Status	Integral Breadth [°2Th.]
1	Cr2O3 0 0 6	39,3891(8)	0,300(3)	0,00	 	0	0	6	 	0,000000	0,000000	193,33	Pure KA1	3,27	2,28572	495(4)	0,500	False	 	9,00	Profile fitting	Included	0,390854
2	Al2O3 0 0 6	41,63145(9)	0,0535(2)	0,00	 	0	0	6	 	0,000000	0,000000	340,29	Pure KA1	18,46	2,16764	5497(24)	0,500	False	 	100,00	Profile fitting	Included	0,061902
3	Cr2O3 0 0 12	84,859(5)	0,79(2)	0,00	 	0	0	12	 	0,000000	0,000000	40,75	Pure KA1	13,78	1,14172	42(1)	0,500	False	 	0,76	Profile fitting	Included	0,980043
4	Al2O3 0 0 12	90,6868(1)	0,0725(4)	0,00	 	0	0	12	 	0,000000	0,000000	340,72	Pure KA1	16,40	1,08290	3635(18)	0,500	False	 	66,13	Profile fitting	Included	0,093727

File: data/W6783c/XRD_2ThetaOmega/W6783c_peaks.TXT
No.	Label	Pos. [°2Th.]	FWHM Left [°2Th.]	Area calc.	Assignment	h	k	l	Multiplicity	F obs.	F calc.	Area [cts*°2Th.]	Derivation	Backgr.[cts]	d-spacing [Å]	Height [cts]	K-A2 / K-A1 Ratio	Matched	Matched by	Rel. Int. [%]	Source	Status	Integral Breadth [°2Th.]
1	Cr2O3 0 0 6	39,157(1)	0,598(4)	0,00	 	 	 	 	 	0,000000	0,000000	168,01	Pure KA1	12,48	2,29874	233(2)	0,500	False	 	3,08	Profile fitting	Included	0,720317
2	Al2O3 0 0 6	41,62136(8)	0,0523(2)	0,00	 	 	 	 	 	0,000000	0,000000	405,64	Pure KA1	15,80	2,16814	6634(27)	0,500	False	 	87,72	Profile fitting	Included	0,061150
3	Cr2O3 0 0 12	84,226(9)	1,55(2)	0,00	 	 	 	 	 	0,000000	0,000000	47,49	Pure KA1	15,17	1,14868	29(1)	0,500	False	 	0,38	Profile fitting	Included	1,654310
4	Cr2O3 0 0 12	90,68214(9)	0,0712(3)	0,00	 	 	 	 	 	0,000000	0,000000	708,74	Pure KA1	17,78	1,08294	7562(27)	0,500	False	 	100,00	Profile fitting	Included	0,093723

File: data/W6784c/XRD_2ThetaOmega/W6784c_peaks.TXT
No.	Label	Pos. [°2Th.]	FWHM Left [°2Th.]	Area calc.	Assignment	h	k	l	Multiplicity	F obs.	F calc.	Area [cts*°2Th.]	Derivation	Backgr.[cts]	d-spacing [Å]	Height [cts]	K-A2 / K-A1 Ratio	Matched	Matched by	Rel. Int. [%]	Source	Status	Integral Breadth [°2Th.]
1	Cr2O3 0 0 6	38,915(1)	0,446(5)	0,00	 	 	 	 	 	0,000000	0,000000	136,21	Pure KA1	6,51	2,31248	228(2)	0,500	False	 	2,87	Profile fitting	Included	0,597473
2	Al2O3 0 0 6	41,61238(8)	0,0515(2)	0,00	 	 	 	 	 	0,000000	0,000000	425,81	Pure KA1	12,93	2,16859	7032(28)	0,500	False	 	88,51	Profile fitting	Included	0,060555
3	Cr2O3 0 0 12	83,650(7)	1,05(2)	0,00	 	 	 	 	 	0,000000	0,000000	33,58	Pure KA1	15,83	1,15512	30(1)	0,500	False	 	0,38	Profile fitting	Included	1,117746
4	Al2O3 0 0 12	90,67636(9)	0,0705(3)	0,00	 	 	 	 	 	0,000000	0,000000	740,62	Pure KA1	14,52	1,08299	7945(28)	0,500	False	 	100,00	Profile fitting	Included	0,093218

File: data/W6785c/XRD_2ThetaOmega/W6785c_peaks.TXT
No.	Label	Pos. [°2Th.]	FWHM Left [°2Th.]	Area calc.	Assignment	h	k	l	Multiplicity	F obs.	F calc.	Area [cts*°2Th.]	Derivation	Backgr.[cts]	d-spacing [Å]	Height [cts]	K-A2 / K-A1 Ratio	Matched	Matched by	Rel. Int. [%]	Source	Status	Integral Breadth [°2Th.]
1	Cr2O3 0 0 6	38,9562(8)	0,245(4)	0,00	 	 	 	 	 	0,000000	0,000000	157,11	Pure KA1	3,87	2,31011	430(5)	0,500	False	 	5,80	Profile fitting	Included	0,365330
2	Al2O3 0 0 6	41,60810(8)	0,0523(2)	0,00	 	 	 	 	 	0,000000	0,000000	404,78	Pure KA1	19,60	2,16880	6682(27)	0,500	False	 	90,15	Profile fitting	Included	0,060581
3	Cr2O3 0 0 12	83,795(4)	0,66(2)	0,00	 	 	 	 	 	0,000000	0,000000	68,63	Pure KA1	8,82	1,15349	68(1)	0,500	False	 	0,92	Profile fitting	Included	1,002205
4	Al2O3 0 0 12	90,67272(9)	0,0709(3)	0,00	 	 	 	 	 	0,000000	0,000000	686,98	Pure KA1	19,21	1,08303	7412(26)	0,500	False	 	100,00	Profile fitting	Included	0,092690

File: data/W6788c/XRD_2ThetaOmega/W6788c_peaks.TXT
No.	Label	Pos. [°2Th.]	FWHM Left [°2Th.]	Area calc.	Assignment	h	k	l	Multiplicity	F obs.	F calc.	Area [cts*°2Th.]	Derivation	Backgr.[cts]	d-spacing [Å]	Height [cts]	K-A2 / K-A1 Ratio	Matched	Matched by	Rel. Int. [%]	Source	Status	Integral Breadth [°2Th.]
1	Cr2O3 0 0 6	39,031(2)	0,684(5)	0,00	 	0	0	6	 	0,000000	0,000000	126,14	Pure KA1	14,96	2,30588	167(2)	0,500	False	 	2,13	Profile fitting	Included	0,757498
2	Al2O3 0 0 6	41,61335(8)	0,05195(5)	0,00	 	0	0	6	 	0,000000	0,000000	401,07	Pure KA1	15,00	2,16854	6606(21)	0,500	False	 	84,69	Profile fitting	Included	0,060716
3	Cr2O3 0 0 12	83,85(2)	1,3(1)	0,00	 	0	0	12	 	0,000000	0,000000	24,30	Pure KA1	23,50	1,15283	18(2)	0,500	False	 	0,22	Profile fitting	Included	1,386872
4	Al2O3 0 0 12	90,67784(9)	0,0707(3)	0,00	 	0	0	12	 	0,000000	0,000000	724,69	Pure KA1	24,65	1,08298	7800(28)	0,500	False	 	100,00	Profile fitting	Included	0,092909

File: data/W6817c/XRD_2ThetaOmega/W6817c_peaks.TXT
No.	Label	Pos. [°2Th.]	FWHM Left [°2Th.]	Area calc.	Assignment	h	k	l	Multiplicity	F obs.	F calc.	Area [cts*°2Th.]	Derivation	Backgr.[cts]	d-spacing [Å]	Height [cts]	K-A2 / K-A1 Ratio	Matched	Matched by	Rel. Int. [%]	Source	Status	Integral Breadth [°2Th.]
1	Cr2O3 0 0 6	39,010(2)	0,272(9)	0,00	 	 	 	 	 	0,000000	0,000000	67,78	Pure KA1	10,83	2,30706	159(3)	0,500	False	 	2,13	Profile fitting	Included	0,426701
2	Al2O3 0 0 6	41,61442(8)	0,0513(2)	0,00	 	 	 	 	 	0,000000	0,000000	411,51	Pure KA1	15,78	2,16848	6850(28)	0,500	False	 	91,88	Profile fitting	Included	0,060074
3	Cr2O3 0 0 12	84,027(8)	0,60(3)	0,00	 	 	 	 	 	0,000000	0,000000	15,57	Pure KA1	17,54	1,15089	23(1)	0,500	False	 	0,31	Profile fitting	Included	0,678870
4	Al2O3 0 0 12	90,67722(9)	0,0709(3)	0,00	 	 	 	 	 	0,000000	0,000000	688,53	Pure KA1	21,68	1,08299	7456(27)	0,500	False	 	100,00	Profile fitting	Included	0,092350

File: data/W6853c/XRD_2ThetaOmega/W6853c_peaks.TXT
No.	Label	Pos. [°2Th.]	FWHM Left [°2Th.]	Area [cts*°2Th.]	Backgr.[cts]	d-spacing [Å]	Height [cts]	Shape Left	Status	Integral Breadth [°2Th.]	FWHM Right [°2Th.]	Shape Right	Obs. Lorentz B [°2Th.]	Obs. Gauss B [°2Th.]	Instr. Lorentz B [°2Th.]	Instr. Gauss B [°2Th.]	Crystallite Size [Å]	Micro Strain [%]	Crystallite Size only [Å]	Micro Strain only [%]
1	Cr2O3 0 0 6	39,5520(7)	0,214(5)	190,39	-10,01	2,27668	565(7)	1,00(2)	Included	0,336880	 	 	0,335299	0,005689	0,073936	0,062636	358,895200	-0,075699	358,842600	0,317225
2	Al2O3 0 0 6	41,61457(8)	0,0519(2)	379,30	15,93	2,16848	6321(26)	0,247(6)	Included	0,060001	 	 	0,016649	0,048742	0,073977	0,062671	-1647,152000	-0,045233	29857,520000	0,003631
3	Cr2O3 0 0 12	85,318(3)	0,62(1)	72,66	8,41	1,13674	80(2)	0,86(4)	Included	0,911502	 	 	0,796702	0,275490	0,086986	0,073689	169,124000	0,125698	144,419000	0,393558
4	Al2O3 0 0 12	90,67699(9)	0,0710(3)	699,56	17,62	1,08299	7521(27)	0,583(5)	Included	0,093014	 	 	0,057766	0,051441	0,090993	0,077081	-3779,431000	-0,024753	39706,290000	0,001364

File: data/W6854c/XRD_2ThetaOmega/W6854c_peaks.TXT
No.	Label	Pos. [°2Th.]	FWHM Left [°2Th.]	Area [cts*°2Th.]	Backgr.[cts]	d-spacing [Å]	Height [cts]	Shape Left	Status	Integral Breadth [°2Th.]	FWHM Right [°2Th.]	Shape Right	Obs. Lorentz B [°2Th.]	Obs. Gauss B [°2Th.]	Instr. Lorentz B [°2Th.]	Instr. Gauss B [°2Th.]	Crystallite Size [Å]	Micro Strain [%]	Crystallite Size only [Å]	Micro Strain only [%]
1	Cr2O3 0 0 6	39,5686(8)	0,255(4)	155,73	10,63	2,27576	465(4)	0,58(1)	Included	0,334565	 	 	0,207853	0,184969	0,073937	0,062637	700,487300	0,211112	348,852200	0,326178
2	Al2O3 0 0 6	41,62061(8)	0,0515(2)	394,02	12,24	2,16818	6523(27)	0,285(5)	Included	0,060405	 	 	0,019244	0,047302	0,073977	0,062671	-1725,272000	-0,047198	29858,110000	0,003631
3	Cr2O3 0 0 12	85,354(4)	0,80(1)	49,04	14,79	1,13636	58(1)	0,00(5)	Included	0,846821	 	 	0,002071	0,846821	0,087010	0,073709	-1413,542000	0,399222	142,306400	0,399266
4	Al2O3 0 0 12	90,68178(9)	0,0713(3)	735,26	16,14	1,08294	7871(28)	0,581(5)	Included	0,093410	 	 	0,057773	0,051858	0,090997	0,077084	-3779,902000	-0,024591	39707,970000	0,001364

File: data/W6855c/XRD_2ThetaOmega/W6855c_peaks.TXT
No.	Label	Pos. [°2Th.]	FWHM Left [°2Th.]	Area [cts*°2Th.]	Backgr.[cts]	d-spacing [Å]	Height [cts]	Shape Left	Status	Integral Breadth [°2Th.]	FWHM Right [°2Th.]	Shape Right	Obs. Lorentz B [°2Th.]	Obs. Gauss B [°2Th.]	Instr. Lorentz B [°2Th.]	Instr. Gauss B [°2Th.]	Crystallite Size [Å]	Micro Strain [%]	Crystallite Size only [Å]	Micro Strain only [%]
1	Cr2O3 0 0 6	39,504(1)	0,305(4)	109,28	11,21	2,27933	265(3)	0,66(2)	Included	0,411766	 	 	0,285793	0,201898	0,073936	0,062636	442,694200	0,233232	270,074400	0,421981
2	Al2O3 0 0 6	41,61667(8)	0,0514(2)	416,14	15,11	2,16837	6932(28)	0,274(5)	Included	0,060033	 	 	0,018394	0,047533	0,073977	0,062671	-1698,870000	-0,046896	29857,720000	0,003631
3	Cr2O3 0 0 12	85,179(7)	0,99(2)	36,49	11,01	1,13825	32(1)	0,26(8)	Included	1,154411	 	 	0,336287	0,926444	0,086892	0,073609	480,745600	0,438377	110,151300	0,516675
4	Al2O3 0 0 12	90,67885(9)	0,0710(3)	750,89	15,82	1,08297	8061(28)	0,584(5)	Included	0,093151	 	 	0,057913	0,051466	0,090994	0,077082	-3796,068000	-0,024744	39706,940000	0,001364

File: data/W6856c/XRD_2ThetaOmega/W6856c_peaks.TXT
No.	Label	Pos. [°2Th.]	FWHM Left [°2Th.]	Area [cts*°2Th.]	Backgr.[cts]	d-spacing [Å]	Height [cts]	Shape Left	Status	Integral Breadth [°2Th.]	FWHM Right [°2Th.]	Shape Right	Obs. Lorentz B [°2Th.]	Obs. Gauss B [°2Th.]	Instr. Lorentz B [°2Th.]	Instr. Gauss B [°2Th.]	Crystallite Size [Å]	Micro Strain [%]	Crystallite Size only [Å]	Micro Strain only [%]
1	Cr2O3 0 0 6	39,517(1)	0,281(5)	109,08	9,00	2,27860	268(3)	0,83(3)	Included	0,407259	 	 	0,345166	0,136489	0,073936	0,062636	345,801000	0,147306	280,707300	0,405868
2	Al2O3 0 0 6	41,60889(9)	0,0516(2)	364,93	13,56	2,16876	6073(26)	0,266(6)	Included	0,060088	 	 	0,017897	0,047942	0,073977	0,062671	-1683,800000	-0,046353	29856,950000	0,003632
3	Cr2O3 0 0 12	85,236(7)	0,96(2)	30,97	12,87	1,13763	29(1)	0,1(1)	Included	1,061832	 	 	0,153711	0,961129	0,086930	0,073641	1796,177000	0,454436	119,827100	0,474698
4	Al2O3 0 0 12	90,67249(9)	0,0709(3)	658,23	16,67	1,08303	7088(26)	0,581(5)	Included	0,092865	 	 	0,057479	0,051520	0,090989	0,077078	-3747,245000	-0,024723	39704,710000	0,001364

File: data/W6857c/XRD_2ThetaOmega/W6857c_peaks.TXT
No.	Label	Pos. [°2Th.]	FWHM Left [°2Th.]	Area [cts*°2Th.]	Backgr.[cts]	d-spacing [Å]	Height [cts]	Shape Left	Status	Integral Breadth [°2Th.]	FWHM Right [°2Th.]	Shape Right	Obs. Lorentz B [°2Th.]	Obs. Gauss B [°2Th.]	Instr. Lorentz B [°2Th.]	Instr. Gauss B [°2Th.]	Crystallite Size [Å]	Micro Strain [%]	Crystallite Size only [Å]	Micro Strain only [%]
1	Cr2O3 0 0 6	38,690(3)	0,76(1)	115,40	7,40	2,32542	108(1)	0,75(3)	Included	1,070598	 	 	0,834141	0,438723	0,073930	0,062631	123,059800	0,539685	91,930330	1,264773
2	Al2O3 0 0 6	41,61962(8)	0,0511(2)	430,75	11,42	2,16823	7133(28)	0,307(5)	Included	0,060388	 	 	0,020637	0,046284	0,073977	0,062671	-1770,342000	-0,048511	29858,020000	0,003631
3	Cr2O3 0 0 12	83,21(2)	2,08(8)	64,61	7,69	1,16011	20(1)	1,0(1)	Included	3,266828	 	 	3,251500	0,055171	0,085609	0,072523	37,287450	-0,023130	37,287410	1,555637
4	Al2O3 0 0 12	90,68002(9)	0,0707(3)	723,44	19,46	1,08296	7826(27)	0,578(5)	Included	0,092436	 	 	0,056950	0,051499	0,090995	0,077083	-3688,670000	-0,024731	39707,350000	0,001364

File: data/W6858c/XRD_2ThetaOmega/W6858c_peaks.TXT
No.	Label	Pos. [°2Th.]	FWHM Left [°2Th.]	Area [cts*°2Th.]	Backgr.[cts]	d-spacing [Å]	Height [cts]	Shape Left	Status	Integral Breadth [°2Th.]	FWHM Right [°2Th.]	Shape Right	Obs. Lorentz B [°2Th.]	Obs. Gauss B [°2Th.]	Instr. Lorentz B [°2Th.]	Instr. Gauss B [°2Th.]	Crystallite Size [Å]	Micro Strain [%]	Crystallite Size only [Å]	Micro Strain only [%]
1	Cr2O3 0 0 6	39,031(1)	0,244(4)	73,66	17,39	2,30585	229(3)	0,59(3)	Included	0,321776	 	 	0,203100	0,175238	0,073932	0,062633	725,021900	0,201485	366,723700	0,314385
2	Al2O3 0 0 6	41,62288(8)	0,0520(2)	455,90	19,49	2,16806	7540(29)	0,262(5)	Included	0,060461	 	 	0,017785	0,048399	0,073977	0,062671	-1680,492000	-0,045705	29858,340000	0,003631
3	Cr2O3 0 0 12	83,984(6)	0,63(3)	35,03	11,15	1,15137	36(1)	0,96(8)	Included	0,969981	 	 	0,936536	0,141946	0,086103	0,072941	139,650700	0,059027	136,729300	0,421042
4	Al2O3 0 0 12	90,68236(9)	0,0714(3)	738,30	19,16	1,08294	7954(27)	0,562(5)	Included	0,092823	 	 	0,055784	0,052868	0,090997	0,077085	-3566,384000	-0,024188	39708,170000	0,001364

File: data/W6900c/XRD_2ThetaOmega/W6900c_peaks.TXT
No.	Label	Pos. [°2Th.]	FWHM Left [°2Th.]	Area [cts*°2Th.]	Backgr.[cts]	d-spacing [Å]	Height [cts]	Shape Left	Status	Integral Breadth [°2Th.]	FWHM Right [°2Th.]	Shape Right	Obs. Lorentz B [°2Th.]	Obs. Gauss B [°2Th.]	Instr. Lorentz B [°2Th.]	Instr. Gauss B [°2Th.]	Crystallite Size [Å]	Micro Strain [%]	Crystallite Size only [Å]	Micro Strain only [%]
1	Cr2O3 0 0 6	38,865(3)	0,842(9)	147,67	180,99	2,31530	163(3)	0,0(1)	Included	0,903684	 	 	0,027241	0,889125	0,073931	0,062632	-2004,761000	1,096921	105,524600	1,097044
2	Al2O3 0 0 6	41,61303(3)	0,05310(6)	4381,06	184,64	2,16855	69161(88)	0,334(2)	Included	0,063346	 	 	0,023476	0,047229	0,073977	0,062671	-1869,821000	-0,047304	29857,360000	0,003632

File: data/W6901c/XRD_2ThetaOmega/W6901c_peaks.TXT
No.	Label	Pos. [°2Th.]	FWHM Left [°2Th.]	Area [cts*°2Th.]	Backgr.[cts]	d-spacing [Å]	Height [cts]	Shape Left	Status	Integral Breadth [°2Th.]	FWHM Right [°2Th.]	Shape Right	Obs. Lorentz B [°2Th.]	Obs. Gauss B [°2Th.]	Instr. Lorentz B [°2Th.]	Instr. Gauss B [°2Th.]	Crystallite Size [Å]	Micro Strain [%]	Crystallite Size only [Å]	Micro Strain only [%]
1	Cr2O3 0 0 6	38,284(3)	0,730(9)	121,95	124,44	2,34911	146(2)	0,21(8)	Included	0,834945	 	 	0,202622	0,698767	0,073929	0,062630	726,039800	0,874861	119,803600	0,980398
2	Al2O3 0 0 6	41,61727(2)	0,05152(6)	4601,91	143,11	2,16834	75029(92)	0,328(2)	Included	0,061335	 	 	0,022346	0,046009	0,073977	0,062671	-1828,912000	-0,048857	29857,780000	0,003631

File: data/W6902c/XRD_2ThetaOmega/W6902c_peaks.TXT
No.	Label	Pos. [°2Th.]	FWHM Left [°2Th.]	Area [cts*°2Th.]	Backgr.[cts]	d-spacing [Å]	Height [cts]	Shape Left	Status	Integral Breadth [°2Th.]	FWHM Right [°2Th.]	Shape Right	Obs. Lorentz B [°2Th.]	Obs. Gauss B [°2Th.]	Instr. Lorentz B [°2Th.]	Instr. Gauss B [°2Th.]	Crystallite Size [Å]	Micro Strain [%]	Crystallite Size only [Å]	Micro Strain only [%]
1	Cr2O3 0 0 6	39,1471(3)	0,171(1)	945,28	124,07	2,29929	3742(20)	0,87(1)	Included	0,252611	 	 	0,222746	0,073777	0,073933	0,062633	629,536600	0,047846	580,229300	0,198136
2	Al2O3 0 0 6	41,62431(3)	0,05199(6)	4502,96	135,92	2,16799	72685(90)	0,331(2)	Included	0,061951	 	 	0,022744	0,046346	0,073977	0,062671	-1843,163000	-0,048428	29858,480000	0,003630

File: data/W6903c/XRD_2ThetaOmega/W6903c_peaks.TXT
No.	Label	Pos. [°2Th.]	FWHM Left [°2Th.]	Area [cts*°2Th.]	Backgr.[cts]	d-spacing [Å]	Height [cts]	Shape Left	Status	Integral Breadth [°2Th.]	FWHM Right [°2Th.]	Shape Right	Obs. Lorentz B [°2Th.]	Obs. Gauss B [°2Th.]	Instr. Lorentz B [°2Th.]	Instr. Gauss B [°2Th.]	Crystallite Size [Å]	Micro Strain [%]	Crystallite Size only [Å]	Micro Strain only [%]
1	Cr2O3 0 0 6	39,5060(3)	0,280(1)	1372,68	133,27	2,27922	3682(11)	0,620(6)	Included	0,372794	 	 	0,244842	0,194943	0,073936	0,062636	548,772400	0,224312	304,737600	0,373965
2	Al2O3 0 0 6	41,62208(3)	0,05210(6)	4544,54	144,98	2,16810	73181(90)	0,332(2)	Included	0,062100	 	 	0,022865	0,046408	0,073977	0,062671	-1847,528000	-0,048351	29858,260000	0,003631

File: data/W6904c/XRD_2ThetaOmega/W6904c_peaks.TXT
No.	Label	Pos. [°2Th.]	FWHM Left [°2Th.]	Area [cts*°2Th.]	Backgr.[cts]	d-spacing [Å]	Height [cts]	Shape Left	Status	Integral Breadth [°2Th.]	FWHM Right [°2Th.]	Shape Right	Obs. Lorentz B [°2Th.]	Obs. Gauss B [°2Th.]	Instr. Lorentz B [°2Th.]	Instr. Gauss B [°2Th.]	Crystallite Size [Å]	Micro Strain [%]	Crystallite Size only [Å]	Micro Strain only [%]
1	Cr2O3 0 0 6	39,0435(9)	0,358(4)	331,75	163,10	2,30515	657(5)	0,76(2)	Included	0,504652	 	 	0,397281	0,202631	0,073932	0,062633	289,635600	0,237162	212,921200	0,541314
2	Al2O3 0 0 6	41,62364(3)	0,05379(8)	4937,00	170,53	2,16803	77071(98)	0,329(2)	Included	0,064058	 	 	0,023403	0,048004	0,073977	0,062671	-1867,187000	-0,046251	29858,410000	0,003631

File: data/W6905c/XRD_2ThetaOmega/W6905c_peaks.TXT
No.	Label	Pos. [°2Th.]	FWHM Left [°2Th.]	Area [cts*°2Th.]	Backgr.[cts]	d-spacing [Å]	Height [cts]	Shape Left	Status	Integral Breadth [°2Th.]	FWHM Right [°2Th.]	Shape Right	Obs. Lorentz B [°2Th.]	Obs. Gauss B [°2Th.]	Instr. Lorentz B [°2Th.]	Instr. Gauss B [°2Th.]	Crystallite Size [Å]	Micro Strain [%]	Crystallite Size only [Å]	Micro Strain only [%]
1	Cr2O3 0 0 6	39,235(1)	0,573(4)	511,69	139,23	2,29436	649(4)	0,70(2)	Included	0,788035	 	 	0,577539	0,358413	0,073933	0,062634	186,076100	0,432016	128,060100	0,895815
2	Al2O3 0 0 6	41,62519(3)	0,05150(6)	3888,67	148,14	2,16795	63447(84)	0,328(2)	Included	0,061290	 	 	0,022291	0,046004	0,073977	0,062671	-1827,009000	-0,048854	29858,570000	0,003630

File: data/W6906c/XRD_2ThetaOmega/W6906c_peaks.TXT
No.	Label	Pos. [°2Th.]	FWHM Left [°2Th.]	Area [cts*°2Th.]	Backgr.[cts]	d-spacing [Å]	Height [cts]	Shape Left	Status	Integral Breadth [°2Th.]	FWHM Right [°2Th.]	Shape Right	Obs. Lorentz B [°2Th.]	Obs. Gauss B [°2Th.]	Instr. Lorentz B [°2Th.]	Instr. Gauss B [°2Th.]	Crystallite Size [Å]	Micro Strain [%]	Crystallite Size only [Å]	Micro Strain only [%]
1	Cr2O3 0 0 6	39,133(5)	0,67(1)	61,81	145,68	2,30006	87(2)	0,0(2)	Included	0,708186	 	 	0,001732	0,708186	0,073933	0,062633	-1297,495000	0,865980	132,786400	0,866077
2	Al2O3 0 0 6	41,61557(3)	0,05131(6)	4209,59	155,89	2,16843	68972(88)	0,326(2)	Included	0,061033	 	 	0,022085	0,045892	0,073977	0,062671	-1819,725000	-0,049005	29857,610000	0,003631

File: data/W6907c/XRD_2ThetaOmega/W6907c_peaks.TXT
No.	Label	Pos. [°2Th.]	FWHM Left [°2Th.]	Area [cts*°2Th.]	Backgr.[cts]	d-spacing [Å]	Height [cts]	Shape Left	Status	Integral Breadth [°2Th.]	FWHM Right [°2Th.]	Shape Right	Obs. Lorentz B [°2Th.]	Obs. Gauss B [°2Th.]	Instr. Lorentz B [°2Th.]	Instr. Gauss B [°2Th.]	Crystallite Size [Å]	Micro Strain [%]	Crystallite Size only [Å]	Micro Strain only [%]
1	Cr2O3 0 0 6	39,3983(4)	0,199(2)	514,88	130,65	2,28520	1888(12)	0,69(1)	Included	0,272780	 	 	0,198138	0,125727	0,073935	0,062635	754,866500	0,132854	467,925400	0,244184
2	Al2O3 0 0 6	41,61303(3)	0,05142(7)	4324,81	143,84	2,16855	70650(92)	0,328(2)	Included	0,061215	 	 	0,022301	0,045920	0,073977	0,062671	-1827,303000	-0,048973	29857,360000	0,003632

File: data/W6908c/XRD_2ThetaOmega/W6908c_peaks.TXT
No.	Label	Pos. [°2Th.]	FWHM Left [°2Th.]	Area [cts*°2Th.]	Backgr.[cts]	d-spacing [Å]	Height [cts]	Shape Left	Status	Integral Breadth [°2Th.]	FWHM Right [°2Th.]	Shape Right	Obs. Lorentz B [°2Th.]	Obs. Gauss B [°2Th.]	Instr. Lorentz B [°2Th.]	Instr. Gauss B [°2Th.]	Crystallite Size [Å]	Micro Strain [%]	Crystallite Size only [Å]	Micro Strain only [%]
1	Cr2O3 0 0 6	39,145(4)	0,66(1)	63,97	133,03	2,29943	91(2)	0,0(2)	Included	0,706635	 	 	0,001728	0,706635	0,073933	0,062633	-1297,470000	0,863801	133,084800	0,863897
2	Al2O3 0 0 6	41,59948(3)	0,05198(6)	4189,42	143,62	2,16923	67602(87)	0,332(2)	Included	0,061972	 	 	0,022845	0,046293	0,073977	0,062671	-1846,684000	-0,048525	29856,020000	0,003633

File: data/W6910c/XRD_2ThetaOmega/W6910c_peaks.TXT
No.	Label	Pos. [°2Th.]	FWHM Left [°2Th.]	Area [cts*°2Th.]	Backgr.[cts]	d-spacing [Å]	Height [cts]	Shape Left	Status	Integral Breadth [°2Th.]	FWHM Right [°2Th.]	Shape Right	Obs. Lorentz B [°2Th.]	Obs. Gauss B [°2Th.]	Instr. Lorentz B [°2Th.]	Instr. Gauss B [°2Th.]	Crystallite Size [Å]	Micro Strain [%]	Crystallite Size only [Å]	Micro Strain only [%]
1	Cr2O3 0 0 6	39,5153(2)	0,2646(7)	1971,45	119,31	2,27871	5940(14)	0,470(4)	Included	0,331894	 	 	0,169077	0,213078	0,073936	0,062636	985,816200	0,247405	349,345000	0,326140
2	Al2O3 0 0 6	41,61910(3)	0,05180(6)	4167,91	135,27	2,16825	67626(87)	0,327(2)	Included	0,061632	 	 	0,022355	0,046304	0,073977	0,062671	-1829,262000	-0,048487	29857,960000	0,003631

File: data/W6911c/XRD_2ThetaOmega/W6911c_peaks.TXT
No.	Label	Pos. [°2Th.]	FWHM Left [°2Th.]	Area [cts*°2Th.]	Backgr.[cts]	d-spacing [Å]	Height [cts]	Shape Left	Status	Integral Breadth [°2Th.]	FWHM Right [°2Th.]	Shape Right	Obs. Lorentz B [°2Th.]	Obs. Gauss B [°2Th.]	Instr. Lorentz B [°2Th.]	Instr. Gauss B [°2Th.]	Crystallite Size [Å]	Micro Strain [%]	Crystallite Size only [Å]	Micro Strain only [%]
1	Cr2O3 0 0 6	39,4720(3)	0,159(1)	626,70	134,49	2,28110	2873(17)	0,69(1)	Included	0,218114	 	 	0,158041	0,100893	0,073935	0,062636	1115,013000	0,096198	667,310400	0,170918
2	Al2O3 0 0 6	41,60474(3)	0,05142(6)	4259,83	144,09	2,16897	69654(88)	0,326(2)	Included	0,061157	 	 	0,022132	0,045984	0,073977	0,062671	-1821,294000	-0,048905	29856,540000	0,003632

File: data/W6928c/XRD_2ThetaOmega/W6928c_peaks.TXT
No.	Label	Pos. [°2Th.]	FWHM Left [°2Th.]	Area [cts*°2Th.]	Backgr.[cts]	d-spacing [Å]	Height [cts]	Shape Left	Status	Integral Breadth [°2Th.]	FWHM Right [°2Th.]	Shape Right	Obs. Lorentz B [°2Th.]	Obs. Gauss B [°2Th.]	Instr. Lorentz B [°2Th.]	Instr. Gauss B [°2Th.]	Crystallite Size [Å]	Micro Strain [%]	Crystallite Size only [Å]	Micro Strain only [%]
1	Cr2O3 0 0 6	39,4690(3)	0,275(1)	822,41	58,63	2,28127	2390(9)	0,466(7)	Included	0,344156	 	 	0,173979	0,221984	0,073935	0,062636	937,371000	0,259033	333,557800	0,341960
2	Al2O3 0 0 6	41,60393(3)	0,03512(8)	1851,98	64,97	2,16901	41922(89)	0,477(3)	Included	0,044176	 	 	0,022835	0,028107	0,073977	0,062671	-1846,334000	-0,064335	29856,460000	0,003632

File: data/W6932c/XRD_2ThetaOmega/W6932c_peaks.TXT
No.	Label	Pos. [°2Th.]	FWHM Left [°2Th.]	Area [cts*°2Th.]	Backgr.[cts]	d-spacing [Å]	Height [cts]	Shape Left	Status	Integral Breadth [°2Th.]	FWHM Right [°2Th.]	Shape Right	Obs. Lorentz B [°2Th.]	Obs. Gauss B [°2Th.]	Instr. Lorentz B [°2Th.]	Instr. Gauss B [°2Th.]	Crystallite Size [Å]	Micro Strain [%]	Crystallite Size only [Å]	Micro Strain only [%]
1	Cr2O3 0 0 6	39,2761(3)	0,171(1)	695,03	70,09	2,29203	3136(15)	0,551(8)	Included	0,221598	 	 	0,130728	0,128203	0,073934	0,062634	1650,171000	0,136784	621,602600	0,184365
2	Al2O3 0 0 6	41,62002(3)	0,03480(7)	1961,79	72,41	2,16821	44747(93)	0,481(3)	Included	0,043842	 	 	0,022845	0,027752	0,073977	0,062671	-1846,781000	-0,064511	29858,050000	0,003631

File: data/W6933c/XRD_2ThetaOmega/W6933c_peaks.TXT
No.	Label	Pos. [°2Th.]	FWHM Left [°2Th.]	Area [cts*°2Th.]	Backgr.[cts]	d-spacing [Å]	Height [cts]	Shape Left	Status	Integral Breadth [°2Th.]	FWHM Right [°2Th.]	Shape Right	Obs. Lorentz B [°2Th.]	Obs. Gauss B [°2Th.]	Instr. Lorentz B [°2Th.]	Instr. Gauss B [°2Th.]	Crystallite Size [Å]	Micro Strain [%]	Crystallite Size only [Å]	Micro Strain only [%]
1	Cr2O3 0 0 6	39,235(1)	0,256(4)	84,78	0,84	2,29435	275(4)	0,35(2)	Included	0,307791	 	 	0,119380	0,225610	0,073933	0,062634	2061,953000	0,265333	380,142400	0,301775
2	Al2O3 0 0 6	41,6603(1)	0,0341(3)	241,46	1,79	2,16620	5397(48)	0,58(1)	Included	0,044745	 	 	0,027770	0,024761	0,073978	0,062672	-2043,860000	-0,066027	29862,040000	0,003627
