Repository: acdcjakob/DataAnalysis

# Methods

## RSM analysis

Check out [doc][documentation/RSM]

File: data/W6776m/XRD_2ThetaOmega/W6776m_peaks.TXT
No.	Label	Pos. [°2Th.]	FWHM Left [°2Th.]	Area calc.	Assignment	h	k	l	Multiplicity	F obs.	F calc.	Area [cts*°2Th.]	Derivation	Backgr.[cts]	d-spacing [Å]	Height [cts]	K-A2 / K-A1 Ratio	Matched	Matched by	Rel. Int. [%]	Source	Status	Integral Breadth [°2Th.]
1	Cr2O3 3 0 0	64,760(3)	0,381(9)	0,00	 	3	0	0	 	0,000000	0,000000	68,94	Pure KA1	41,50	1,43837	167(11)	0,500	False	 	0,38	Profile fitting	Included	0,412316
2	Al2O3 3 0 0	68,16915(3)	0,0607(1)	0,00	 	3	0	0	 	0,000000	0,000000	3339,94	Pure KA1	94,07	1,37451	43819(68)	0,500	False	 	100,00	Profile fitting	Included	0,076221

File: data/W6777m/XRD_2ThetaOmega/W6777m_peaks.TXT
No.	Label	Pos. [°2Th.]	FWHM Left [°2Th.]	Area calc.	Assignment	h	k	l	Multiplicity	F obs.	F calc.	Area [cts*°2Th.]	Derivation	Backgr.[cts]	d-spacing [Å]	Height [cts]	K-A2 / K-A1 Ratio	Matched	Matched by	Rel. Int. [%]	Source	Status	Integral Breadth [°2Th.]
1	Cr2O3 3 0 0	64,583(2)	0,593(5)	0,00	 	3	0	0	 	0,000000	0,000000	186,81	Pure KA1	20,20	1,44190	259(2)	0,500	False	 	0,62	Profile fitting	Included	0,720393
2	Al2O3 3 0 0	68,16681(4)	0,0604(1)	0,00	 	3	0	0	 	0,000000	0,000000	3258,50	Pure KA1	45,31	1,37455	42145(67)	0,500	False	 	100,00	Profile fitting	Included	0,077316

File: data/W6778m/XRD_2ThetaOmega/W6778m_peaks.TXT
No.	Label	Pos. [°2Th.]	FWHM Left [°2Th.]	Area calc.	Assignment	h	k	l	Multiplicity	F obs.	F calc.	Area [cts*°2Th.]	Derivation	Backgr.[cts]	d-spacing [Å]	Height [cts]	K-A2 / K-A1 Ratio	Matched	Matched by	Rel. Int. [%]	Source	Status	Integral Breadth [°2Th.]
1	Cr2O3 3 0 0	64,613(1)	0,379(5)	0,00	 	3	0	0	 	0,000000	0,000000	234,14	Pure KA1	7,80	1,44131	435(4)	0,500	False	 	1,30	Profile fitting	Included	0,538086
2	Al2O3 3 0 0	68,14913(4)	0,0608(1)	0,00	 	3	0	0	 	0,000000	0,000000	2591,32	Pure KA1	72,53	1,37487	33543(60)	0,500	False	 	100,00	Profile fitting	Included	0,077255

File: data/W6779m/XRD_2ThetaOmega/W6779m_peaks.TXT
No.	Label	Pos. [°2Th.]	FWHM Left [°2Th.]	Area calc.	Assignment	h	k	l	Multiplicity	F obs.	F calc.	Area [cts*°2Th.]	Derivation	Backgr.[cts]	d-spacing [Å]	Height [cts]	K-A2 / K-A1 Ratio	Matched	Matched by	Rel. Int. [%]	Source	Status	Integral Breadth [°2Th.]
1	Cr2O3 3 0 0	64,771(1)	0,280(6)	0,00	 	3	0	0	 	0,000000	0,000000	89,79	Pure KA1	14,42	1,43815	235(4)	0,500	False	 	0,66	Profile fitting	Included	0,382598
2	Al2O3 3 0 0	68,15273(4)	0,0595(1)	0,00	 	3	0	0	 	0,000000	0,000000	2688,01	Pure KA1	38,10	1,37480	35322(62)	0,500	False	 	100,00	Profile fitting	Included	0,076100

File: data/W6780m/XRD_2ThetaOmega/W6780m_peaks.TXT
No.	Label	Pos. [°2Th.]	FWHM Left [°2Th.]	Area calc.	Assignment	h	k	l	Multiplicity	F obs.	F calc.	Area [cts*°2Th.]	Derivation	Backgr.[cts]	d-spacing [Å]	Height [cts]	K-A2 / K-A1 Ratio	Matched	Matched by	Rel. Int. [%]	Source	Status	Integral Breadth [°2Th.]
1	Cr2O3 3 0 0	64,5647(9)	0,473(3)	0,00	 	3	0	0	 	0,000000	0,000000	340,81	Pure KA1	15,56	1,44226	579(3)	0,500	False	 	1,57	Profile fitting	Included	0,589012
2	Al2O3 3 0 0	68,16413(4)	0,0593(1)	0,00	 	3	0	0	 	0,000000	0,000000	2823,70	Pure KA1	16,89	1,37460	36754(64)	0,500	False	 	100,00	Profile fitting	Included	0,076826

File: data/W6783m/XRD_2ThetaOmega/W6783m_peaks.TXT
No.	Label	Pos. [°2Th.]	FWHM Left [°2Th.]	Area calc.	Assignment	h	k	l	Multiplicity	F obs.	F calc.	Area [cts*°2Th.]	Derivation	Backgr.[cts]	d-spacing [Å]	Height [cts]	K-A2 / K-A1 Ratio	Matched	Matched by	Rel. Int. [%]	Source	Status	Integral Breadth [°2Th.]
1	Cr2O3 3 0 0	64,464(3)	0,76(2)	0,00	 	 	 	 	 	0,000000	0,000000	109,91	Pure KA1	10,35	1,44428	95(1)	0,500	False	 	0,31	Profile fitting	Included	1,151346
2	Al2O3 3 0 0	68,16523(4)	0,0598(1)	0,00	 	 	 	 	 	0,000000	0,000000	2395,47	Pure KA1	12,91	1,37458	31142(58)	0,500	False	 	100,00	Profile fitting	Included	0,076920

File: data/W6784m/XRD_2ThetaOmega/W6784m_peaks.TXT
No.	Label	Pos. [°2Th.]	FWHM Left [°2Th.]	Area calc.	Assignment	h	k	l	Multiplicity	F obs.	F calc.	Area [cts*°2Th.]	Derivation	Backgr.[cts]	d-spacing [Å]	Height [cts]	K-A2 / K-A1 Ratio	Matched	Matched by	Rel. Int. [%]	Source	Status	Integral Breadth [°2Th.]
1	Cr2O3 3 0 0	64,594(1)	0,488(5)	0,00	 	 	 	 	 	0,000000	0,000000	230,21	Pure KA1	9,71	1,44167	346(3)	0,500	False	 	1,04	Profile fitting	Included	0,665782
2	Al2O3 3 0 0	68,16362(4)	0,0598(1)	0,00	 	 	 	 	 	0,000000	0,000000	2552,41	Pure KA1	40,72	1,37461	33283(60)	0,500	False	 	100,00	Profile fitting	Included	0,076689

File: data/W6785m/XRD_2ThetaOmega/W6785m_peaks.TXT
No.	Label	Pos. [°2Th.]	FWHM Left [°2Th.]	Area calc.	Assignment	h	k	l	Multiplicity	F obs.	F calc.	Area [cts*°2Th.]	Derivation	Backgr.[cts]	d-spacing [Å]	Height [cts]	K-A2 / K-A1 Ratio	Matched	Matched by	Rel. Int. [%]	Source	Status	Integral Breadth [°2Th.]
1	Cr2O3 3 0 0	64,707(2)	0,37(1)	0,00	 	 	 	 	 	0,000000	0,000000	117,83	Pure KA1	1,67	1,43942	200(3)	0,500	False	 	0,55	Profile fitting	Included	0,588501
2	Al2O3 3 0 0	68,16677(4)	0,0601(1)	0,00	 	 	 	 	 	0,000000	0,000000	2788,48	Pure KA1	57,32	1,37455	36574(62)	0,500	False	 	100,00	Profile fitting	Included	0,076242

File: data/W6788m/XRD_2ThetaOmega/W6788m_peaks.TXT
No.	Label	Pos. [°2Th.]	FWHM Left [°2Th.]	Area calc.	Assignment	h	k	l	Multiplicity	F obs.	F calc.	Area [cts*°2Th.]	Derivation	Backgr.[cts]	d-spacing [Å]	Height [cts]	K-A2 / K-A1 Ratio	Matched	Matched by	Rel. Int. [%]	Source	Status	Integral Breadth [°2Th.]
1	Cr2O3 3 0 0	64,539(1)	0,559(3)	0,00	 	3	0	0	 	0,000000	0,000000	180,45	Pure KA1	30,89	1,44277	303(2)	0,500	False	 	0,86	Profile fitting	Included	0,594707
2	Al2O3 3 0 0	68,16422(4)	0,0593(1)	0,00	 	3	0	0	 	0,000000	0,000000	2711,36	Pure KA1	39,32	1,37460	35487(63)	0,500	False	 	100,00	Profile fitting	Included	0,076404

File: data/W6853m/XRD_2ThetaOmega/W6853m_peaks.TXT
No.	Label	Pos. [°2Th.]	FWHM Left [°2Th.]	Area [cts*°2Th.]	Backgr.[cts]	d-spacing [Å]	Height [cts]	Shape Left	Status	Integral Breadth [°2Th.]	FWHM Right [°2Th.]	Shape Right	Obs. Lorentz B [°2Th.]	Obs. Gauss B [°2Th.]	Instr. Lorentz B [°2Th.]	Instr. Gauss B [°2Th.]	Crystallite Size [Å]	Micro Strain [%]	Crystallite Size only [Å]	Micro Strain only [%]
1	Cr2O3 3 0 0	64,222(1)	0,591(5)	243,84	10,66	1,44913	311(2)	0,61(1)	Included	0,783259	 	 	0,508007	0,415065	0,077248	0,065443	241,926200	0,284977	143,906700	0,503497
2	Al2O3 3 0 0	68,15340(4)	0,0591(1)	2734,93	13,36	1,37479	35868(63)	0,542(2)	Included	0,076250	 	 	0,044269	0,044689	0,078467	0,066476	-3116,223000	-0,031743	33696,270000	0,002040

File: data/W6854m/XRD_2ThetaOmega/W6854m_peaks.TXT
No.	Label	Pos. [°2Th.]	FWHM Left [°2Th.]	Area [cts*°2Th.]	Backgr.[cts]	d-spacing [Å]	Height [cts]	Shape Left	Status	Integral Breadth [°2Th.]	FWHM Right [°2Th.]	Shape Right	Obs. Lorentz B [°2Th.]	Obs. Gauss B [°2Th.]	Instr. Lorentz B [°2Th.]	Instr. Gauss B [°2Th.]	Crystallite Size [Å]	Micro Strain [%]	Crystallite Size only [Å]	Micro Strain only [%]
1	Cr2O3 3 0 0	64,038(1)	0,372(3)	204,22	18,01	1,45284	399(5)	0,71(2)	Included	0,511891	 	 	0,377066	0,231021	0,077197	0,065400	347,176500	0,154603	233,440200	0,311180
2	Al2O3 3 0 0	68,16028(4)	0,0598(1)	2478,48	129,22	1,37467	33121(62)	0,464(4)	Included	0,074830	 	 	0,037710	0,048357	0,078470	0,066478	-2614,696000	-0,029420	33697,640000	0,002040

File: data/W6855m/XRD_2ThetaOmega/W6855m_peaks.TXT
No.	Label	Pos. [°2Th.]	FWHM Left [°2Th.]	Area [cts*°2Th.]	Backgr.[cts]	d-spacing [Å]	Height [cts]	Shape Left	Status	Integral Breadth [°2Th.]	FWHM Right [°2Th.]	Shape Right	Obs. Lorentz B [°2Th.]	Obs. Gauss B [°2Th.]	Instr. Lorentz B [°2Th.]	Instr. Gauss B [°2Th.]	Crystallite Size [Å]	Micro Strain [%]	Crystallite Size only [Å]	Micro Strain only [%]
1	Cr2O3 3 0 0	64,336(1)	0,265(4)	131,88	20,22	1,44684	317(6)	1,00(2)	Included	0,415847	 	 	0,413896	0,007023	0,077280	0,065470	309,781000	-0,045158	309,753600	0,233546
2	Al2O3 3 0 0	68,16368(4)	0,0590(1)	2793,32	33,57	1,37461	36944(64)	0,527(2)	Included	0,075610	 	 	0,042838	0,045162	0,078471	0,066479	-2990,947000	-0,031461	33698,310000	0,002040

File: data/W6856m/XRD_2ThetaOmega/W6856m_peaks.TXT
No.	Label	Pos. [°2Th.]	FWHM Left [°2Th.]	Area [cts*°2Th.]	Backgr.[cts]	d-spacing [Å]	Height [cts]	Shape Left	Status	Integral Breadth [°2Th.]	FWHM Right [°2Th.]	Shape Right	Obs. Lorentz B [°2Th.]	Obs. Gauss B [°2Th.]	Instr. Lorentz B [°2Th.]	Instr. Gauss B [°2Th.]	Crystallite Size [Å]	Micro Strain [%]	Crystallite Size only [Å]	Micro Strain only [%]
1	Cr2O3 3 0 0	64,145(2)	0,353(6)	151,67	16,40	1,45068	274(4)	1,00(3)	Included	0,554228	 	 	0,551627	0,009360	0,077226	0,065425	219,578300	-0,045088	219,568600	0,330349
2	Al2O3 3 0 0	68,16163(4)	0,0597(1)	2774,22	79,22	1,37465	36816(63)	0,487(2)	Included	0,075354	 	 	0,039656	0,047397	0,078470	0,066478	-2745,742000	-0,030063	33697,910000	0,002040

File: data/W6857m/XRD_2ThetaOmega/W6857m_peaks.TXT
No.	Label	Pos. [°2Th.]	FWHM Left [°2Th.]	Area [cts*°2Th.]	Backgr.[cts]	d-spacing [Å]	Height [cts]	Shape Left	Status	Integral Breadth [°2Th.]	FWHM Right [°2Th.]	Shape Right	Obs. Lorentz B [°2Th.]	Obs. Gauss B [°2Th.]	Instr. Lorentz B [°2Th.]	Instr. Gauss B [°2Th.]	Crystallite Size [Å]	Micro Strain [%]	Crystallite Size only [Å]	Micro Strain only [%]
1	Cr2O3 3 0 0	64,415(3)	0,70(1)	69,92	11,24	1,44525	80(1)	0,49(5)	Included	0,877415	 	 	0,461463	0,552110	0,077303	0,065489	271,559600	0,379738	127,515900	0,566694
2	Al2O3 3 0 0	68,14554(4)	0,0596(1)	2580,42	39,77	1,37493	33992(61)	0,511(2)	Included	0,075912	 	 	0,041802	0,046298	0,078465	0,066474	-2906,636000	-0,030772	33694,710000	0,002040

File: data/W6858m/XRD_2ThetaOmega/W6858m_peaks.TXT
No.	Label	Pos. [°2Th.]	FWHM Left [°2Th.]	Area [cts*°2Th.]	Backgr.[cts]	d-spacing [Å]	Height [cts]	Shape Left	Status	Integral Breadth [°2Th.]	FWHM Right [°2Th.]	Shape Right	Obs. Lorentz B [°2Th.]	Obs. Gauss B [°2Th.]	Instr. Lorentz B [°2Th.]	Instr. Gauss B [°2Th.]	Crystallite Size [Å]	Micro Strain [%]	Crystallite Size only [Å]	Micro Strain only [%]
1	Cr2O3 3 0 0	64,779(2)	0,344(6)	96,01	12,12	1,43800	207(3)	0,66(4)	Included	0,464792	 	 	0,323231	0,227331	0,077407	0,065578	425,232000	0,149717	262,436900	0,273971
2	Al2O3 3 0 0	68,16490(4)	0,06062(8)	2645,87	51,69	1,37459	34411(88)	0,499(2)	Included	0,076890	 	 	0,041398	0,047636	0,078471	0,066479	-2874,732000	-0,029904	33698,560000	0,002040

File: data/W6900m/XRD_2ThetaOmega/W6900m_peaks.TXT
No.	Label	Pos. [°2Th.]	FWHM Left [°2Th.]	Area [cts*°2Th.]	Backgr.[cts]	d-spacing [Å]	Height [cts]	Shape Left	Status	Integral Breadth [°2Th.]	FWHM Right [°2Th.]	Shape Right	Obs. Lorentz B [°2Th.]	Obs. Gauss B [°2Th.]	Instr. Lorentz B [°2Th.]	Instr. Gauss B [°2Th.]	Crystallite Size [Å]	Micro Strain [%]	Crystallite Size only [Å]	Micro Strain only [%]
1	Cr2O3 3 0 0	64,412(1)	0,530(3)	354,80	250,66	1,44531	629(4)	0,00(2)	Included	0,564443	 	 	0,001381	0,564443	0,077302	0,065489	-1374,070000	0,388361	186,056700	0,388405
2	Al2O3 3 0 0	68,16185(1)	0,06173(5)	27534,89	286,17	1,37464	346637(206)	0,5362(9)	Included	0,079434	 	 	0,045696	0,046894	0,078470	0,066478	-3251,775000	-0,030389	33697,950000	0,002040

File: data/W6901m/XRD_2ThetaOmega/W6901m_peaks.TXT
No.	Label	Pos. [°2Th.]	FWHM Left [°2Th.]	Area [cts*°2Th.]	Backgr.[cts]	d-spacing [Å]	Height [cts]	Shape Left	Status	Integral Breadth [°2Th.]	FWHM Right [°2Th.]	Shape Right	Obs. Lorentz B [°2Th.]	Obs. Gauss B [°2Th.]	Instr. Lorentz B [°2Th.]	Instr. Gauss B [°2Th.]	Crystallite Size [Å]	Micro Strain [%]	Crystallite Size only [Å]	Micro Strain only [%]
1	Cr2O3 3 0 0	64,53(1)	0,8(2)	84,28	205,01	1,44301	105(55)	0(1)	Included	0,806045	 	 	0,001972	0,806045	0,077334	0,065516	-1385,124000	0,555281	129,920500	0,555343
2	Al2O3 3 0 0	68,16375(1)	0,05994(4)	27588,47	266,96	1,37461	349848(198)	0,5921(8)	Included	0,078858	 	 	0,049651	0,043049	0,078471	0,066479	-3697,991000	-0,032669	33698,330000	0,002040

File: data/W6902m/XRD_2ThetaOmega/W6902m_peaks.TXT
No.	Label	Pos. [°2Th.]	FWHM Left [°2Th.]	Area [cts*°2Th.]	Backgr.[cts]	d-spacing [Å]	Height [cts]	Shape Left	Status	Integral Breadth [°2Th.]	FWHM Right [°2Th.]	Shape Right	Obs. Lorentz B [°2Th.]	Obs. Gauss B [°2Th.]	Instr. Lorentz B [°2Th.]	Instr. Gauss B [°2Th.]	Crystallite Size [Å]	Micro Strain [%]	Crystallite Size only [Å]	Micro Strain only [%]
1	Cr2O3 3 0 0	64,8358(4)	0,289(1)	987,47	190,40	1,43688	2674(11)	0,516(8)	Included	0,369335	 	 	0,205183	0,223834	0,077423	0,065592	818,454000	0,147040	345,558100	0,207908
2	Al2O3 3 0 0	68,17150(1)	0,05981(4)	19238,28	213,16	1,37447	248564(164)	0,5504(9)	Included	0,077398	 	 	0,045601	0,044825	0,078474	0,066481	-3242,205000	-0,031657	33699,870000	0,002039

File: data/W6903m/XRD_2ThetaOmega/W6903m_peaks.TXT
No.	Label	Pos. [°2Th.]	FWHM Left [°2Th.]	Area [cts*°2Th.]	Backgr.[cts]	d-spacing [Å]	Height [cts]	Shape Left	Status	Integral Breadth [°2Th.]	FWHM Right [°2Th.]	Shape Right	Obs. Lorentz B [°2Th.]	Obs. Gauss B [°2Th.]	Instr. Lorentz B [°2Th.]	Instr. Gauss B [°2Th.]	Crystallite Size [Å]	Micro Strain [%]	Crystallite Size only [Å]	Micro Strain only [%]
1	Cr2O3 3 0 0	64,4782(6)	0,453(3)	1250,99	166,66	1,44398	1896(8)	0,835(8)	Included	0,659946	 	 	0,563335	0,216367	0,077321	0,065505	214,723700	0,142666	177,064100	0,407758
2	Al2O3 3 0 0	68,16752(1)	0,06057(3)	30217,24	235,70	1,37454	389593(203)	0,5236(7)	Included	0,077561	 	 	0,043659	0,046553	0,078472	0,066480	-3061,427000	-0,030604	33699,080000	0,002039

File: data/W6904m/XRD_2ThetaOmega/W6904m_peaks.TXT
No.	Label	Pos. [°2Th.]	FWHM Left [°2Th.]	Area [cts*°2Th.]	Backgr.[cts]	d-spacing [Å]	Height [cts]	Shape Left	Status	Integral Breadth [°2Th.]	FWHM Right [°2Th.]	Shape Right	Obs. Lorentz B [°2Th.]	Obs. Gauss B [°2Th.]	Instr. Lorentz B [°2Th.]	Instr. Gauss B [°2Th.]	Crystallite Size [Å]	Micro Strain [%]	Crystallite Size only [Å]	Micro Strain only [%]
1	Cr2O3 3 0 0	64,826(1)	0,480(3)	338,68	230,89	1,43707	663(4)	0,00(2)	Included	0,510456	 	 	0,001249	0,510456	0,077421	0,065589	-1372,678000	0,347878	206,524800	0,347917
2	Al2O3 3 0 0	68,16576(1)	0,06039(4)	27655,11	261,52	1,37457	354272(196)	0,5475(8)	Included	0,078062	 	 	0,045777	0,045384	0,078472	0,066479	-3259,765000	-0,031327	33698,730000	0,002040

File: data/W6905m/XRD_2ThetaOmega/W6905m_peaks.TXT
No.	Label	Pos. [°2Th.]	FWHM Left [°2Th.]	Area [cts*°2Th.]	Backgr.[cts]	d-spacing [Å]	Height [cts]	Shape Left	Status	Integral Breadth [°2Th.]	FWHM Right [°2Th.]	Shape Right	Obs. Lorentz B [°2Th.]	Obs. Gauss B [°2Th.]	Instr. Lorentz B [°2Th.]	Instr. Gauss B [°2Th.]	Crystallite Size [Å]	Micro Strain [%]	Crystallite Size only [Å]	Micro Strain only [%]
1	Cr2O3 3 0 0	64,4191(7)	0,503(2)	717,22	214,13	1,44517	1191(5)	0,34(1)	Included	0,602173	 	 	0,228548	0,445049	0,077304	0,065490	689,778400	0,304897	192,700900	0,374977
2	Al2O3 3 0 0	68,16718(1)	0,06001(3)	29182,96	252,67	1,37455	378611(202)	0,5314(7)	Included	0,077079	 	 	0,043983	0,045790	0,078472	0,066480	-3090,190000	-0,031079	33699,010000	0,002039

File: data/W6906m/XRD_2ThetaOmega/W6906m_peaks.TXT
No.	Label	Pos. [°2Th.]	FWHM Left [°2Th.]	Area [cts*°2Th.]	Backgr.[cts]	d-spacing [Å]	Height [cts]	Shape Left	Status	Integral Breadth [°2Th.]	FWHM Right [°2Th.]	Shape Right	Obs. Lorentz B [°2Th.]	Obs. Gauss B [°2Th.]	Instr. Lorentz B [°2Th.]	Instr. Gauss B [°2Th.]	Crystallite Size [Å]	Micro Strain [%]	Crystallite Size only [Å]	Micro Strain only [%]
1	Cr2O3 3 0 0	65,000(2)	0,541(5)	208,08	222,84	1,43365	361(3)	0,00(4)	Included	0,576400	 	 	0,001410	0,576400	0,077471	0,065632	-1376,001000	0,392213	182,744200	0,392257
2	Al2O3 3 0 0	68,16836(1)	0,05960(4)	25582,59	252,99	1,37453	333623(191)	0,5357(8)	Included	0,076681	 	 	0,044082	0,045293	0,078472	0,066480	-3099,022000	-0,031380	33699,240000	0,002039

File: data/W6907m/XRD_2ThetaOmega/W6907m_peaks.TXT
No.	Label	Pos. [°2Th.]	FWHM Left [°2Th.]	Area [cts*°2Th.]	Backgr.[cts]	d-spacing [Å]	Height [cts]	Shape Left	Status	Integral Breadth [°2Th.]	FWHM Right [°2Th.]	Shape Right	Obs. Lorentz B [°2Th.]	Obs. Gauss B [°2Th.]	Instr. Lorentz B [°2Th.]	Instr. Gauss B [°2Th.]	Crystallite Size [Å]	Micro Strain [%]	Crystallite Size only [Å]	Micro Strain only [%]
1	Cr2O3 3 0 0	64,9514(5)	0,364(2)	712,33	239,02	1,43460	1687(7)	0,26(1)	Included	0,422350	 	 	0,122443	0,339366	0,077457	0,065620	2325,877000	0,228261	288,986000	0,248213
2	Al2O3 3 0 0	68,16205(1)	0,05960(4)	24567,89	268,82	1,37464	320074(189)	0,5382(9)	Included	0,076757	 	 	0,044307	0,045192	0,078470	0,066478	-3119,531000	-0,031443	33697,990000	0,002040

File: data/W6908m/XRD_2ThetaOmega/W6908_peaks.TXT
No.	Label	Pos. [°2Th.]	FWHM Left [°2Th.]	Area [cts*°2Th.]	Backgr.[cts]	d-spacing [Å]	Height [cts]	Shape Left	Status	Integral Breadth [°2Th.]	FWHM Right [°2Th.]	Shape Right	Obs. Lorentz B [°2Th.]	Obs. Gauss B [°2Th.]	Instr. Lorentz B [°2Th.]	Instr. Gauss B [°2Th.]	Crystallite Size [Å]	Micro Strain [%]	Crystallite Size only [Å]	Micro Strain only [%]
1	Cr2O3 3 0 0	65,00(2)	1(1)	99,37	186,41	1,43372	118(160)	0(1)	Included	0,843082	 	 	0,002062	0,843082	0,077470	0,065631	-1387,896000	0,575720	124,501600	0,575784
2	Al2O3 3 0 0	68,15448(1)	0,05949(4)	22294,83	165,80	1,37477	291227(178)	0,5360(8)	Included	0,076555	 	 	0,044028	0,045203	0,078468	0,066476	-3094,379000	-0,031439	33696,480000	0,002040

File: data/W6910m/XRD_2ThetaOmega/W6910m_peaks.TXT
No.	Label	Pos. [°2Th.]	FWHM Left [°2Th.]	Area [cts*°2Th.]	Backgr.[cts]	d-spacing [Å]	Height [cts]	Shape Left	Status	Integral Breadth [°2Th.]	FWHM Right [°2Th.]	Shape Right	Obs. Lorentz B [°2Th.]	Obs. Gauss B [°2Th.]	Instr. Lorentz B [°2Th.]	Instr. Gauss B [°2Th.]	Crystallite Size [Å]	Micro Strain [%]	Crystallite Size only [Å]	Micro Strain only [%]
1	Cr2O3 3 0 0	64,6065(4)	0,486(1)	1897,65	199,90	1,44143	3064(8)	0,510(5)	Included	0,619330	 	 	0,340347	0,378278	0,077357	0,065536	397,098200	0,257111	187,342200	0,384705
2	Al2O3 3 0 0	68,16587(1)	0,05966(4)	27465,16	232,31	1,37457	356253(198)	0,5470(8)	Included	0,077095	 	 	0,045169	0,044854	0,078472	0,066479	-3200,287000	-0,031642	33698,750000	0,002039

File: data/W6911m/XRD_2ThetaOmega/W6911m_peaks.TXT
No.	Label	Pos. [°2Th.]	FWHM Left [°2Th.]	Area [cts*°2Th.]	Backgr.[cts]	d-spacing [Å]	Height [cts]	Shape Left	Status	Integral Breadth [°2Th.]	FWHM Right [°2Th.]	Shape Right	Obs. Lorentz B [°2Th.]	Obs. Gauss B [°2Th.]	Instr. Lorentz B [°2Th.]	Instr. Gauss B [°2Th.]	Crystallite Size [Å]	Micro Strain [%]	Crystallite Size only [Å]	Micro Strain only [%]
1	Cr2O3 3 0 0	64,9335(4)	0,341(1)	912,24	215,01	1,43496	2282(9)	0,283(8)	Included	0,399746	 	 	0,126644	0,313536	0,077452	0,065616	2126,781000	0,210256	309,024300	0,232175
2	Al2O3 3 0 0	68,15733(1)	0,06006(3)	27878,18	245,70	1,37472	361774(197)	0,5287(7)	Included	0,077060	 	 	0,043766	0,045943	0,078469	0,066477	-3071,001000	-0,030989	33697,050000	0,002040

File: data/W6932m/XRD_2ThetaOmega/W6932m_peaks.TXT
No.	Label	Pos. [°2Th.]	FWHM Left [°2Th.]	Area [cts*°2Th.]	Backgr.[cts]	d-spacing [Å]	Height [cts]	Shape Left	Status	Integral Breadth [°2Th.]	FWHM Right [°2Th.]	Shape Right	Obs. Lorentz B [°2Th.]	Obs. Gauss B [°2Th.]	Instr. Lorentz B [°2Th.]	Instr. Gauss B [°2Th.]	Crystallite Size [Å]	Micro Strain [%]	Crystallite Size only [Å]	Micro Strain only [%]
1	Cr2O3 3 0 0	64,9445(3)	0,237(1)	1272,30	106,32	1,43474	4302(15)	0,460(5)	Included	0,295766	 	 	0,147696	0,192168	0,077455	0,065618	1489,561000	0,123838	459,039800	0,156276
2	Al2O3 3 0 0	68,16909(1)	0,04410(5)	13229,49	120,11	1,37451	218848(192)	0,693(1)	Included	0,060451	 	 	0,043852	0,027915	0,078473	0,066480	-3078,495000	-0,038906	33699,390000	0,002039

File: data/W6933m/XRD_2ThetaOmega/W6933m_peaks.TXT
No.	Label	Pos. [°2Th.]	FWHM Left [°2Th.]	Area [cts*°2Th.]	Backgr.[cts]	d-spacing [Å]	Height [cts]	Shape Left	Status	Integral Breadth [°2Th.]	FWHM Right [°2Th.]	Shape Right	Obs. Lorentz B [°2Th.]	Obs. Gauss B [°2Th.]	Instr. Lorentz B [°2Th.]	Instr. Gauss B [°2Th.]	Crystallite Size [Å]	Micro Strain [%]	Crystallite Size only [Å]	Micro Strain only [%]
1	Cr2O3 3 0 0	64,937(1)	0,299(4)	123,41	2,69	1,43488	350(5)	0,31(2)	Included	0,352798	 	 	0,120494	0,270452	0,077453	0,065617	2430,804000	0,179917	360,333500	0,199105
2	Al2O3 3 0 0	68,19306(5)	0,0462(2)	2525,24	3,86	1,37409	38773(114)	0,759(4)	Included	0,065129	 	 	0,051163	0,026263	0,078481	0,066487	-3902,015000	-0,039369	33704,160000	0,002038
