Repository: acdcjakob/DataAnalysis

# Methods

## RSM analysis

Check out [doc][documentation/RSM]

File: data/W6814r1/XRD_2ThetaOmega/W6814r1_peaks.TXT
No.	Label	Pos. [°2Th.]	FWHM Left [°2Th.]	Area [cts*°2Th.]	Backgr.[cts]	d-spacing [Å]	Height [cts]	Shape Left	Status	Integral Breadth [°2Th.]	FWHM Right [°2Th.]	Shape Right	Obs. Lorentz B [°2Th.]	Obs. Gauss B [°2Th.]	Instr. Lorentz B [°2Th.]	Instr. Gauss B [°2Th.]	Crystallite Size [Å]	Micro Strain [%]	Crystallite Size only [Å]	Micro Strain only [%]
1	Cr2O3 0 1 2	24,3288(4)	0,164(1)	304,47	11,54	3,65560	1359(9)	0,68(1)	Included	0,224085	 	 	0,160119	0,105727	0,074665	0,063251	1056,686000	0,171490	615,036500	0,297185
2	Al2O3 0 1 2	25,52866(4)	0,04953(7)	2403,66	16,29	3,48644	41715(73)	0,264(2)	Included	0,057621	 	 	0,017050	0,046054	0,074548	0,063152	-1574,085000	-0,083227	28617,440000	0,006091
3	Cr2O3 0 2 4	49,942(1)	0,362(4)	120,36	6,38	1,82465	259(4)	0,52(6)	Included	0,463933	 	 	0,260878	0,278675	0,074536	0,063145	522,543300	0,254312	242,148200	0,376764
4	Al2O3 0 2 4	52,50574(3)	0,0554(1)	2862,84	56,54	1,74144	42356(71)	0,397(2)	Included	0,067589	 	 	0,029413	0,047186	0,074847	0,063409	-2166,284000	-0,037473	31120,260000	0,002798
5	Al2O3 0 3 6	83,1803(2)	0,0682(5)	171,40	13,47	1,16044	2020(14)	0,448(9)	Included	0,084856	 	 	0,041384	0,055889	0,085591	0,072508	-2669,726000	-0,022709	37317,500000	0,001555
6	Al2O3 0 4 8	124,5918(1)	0,1039(5)	1193,68	20,17	0,87004	8239(20)	0,734(5)	Included	0,144883	 	 	0,110499	0,061750	0,144559	0,122433	-5574,460000	-0,024223	60034,160000	0,000725

File: data/W6814r2/XRD_2ThetaOmega/W6814r2_peaks.TXT
wNo.	Label	Pos. [°2Th.]	FWHM Left [°2Th.]	Area [cts*°2Th.]	Backgr.[cts]	d-spacing [Å]	Height [cts]	Shape Left	Status	Integral Breadth [°2Th.]	FWHM Right [°2Th.]	Shape Right	Obs. Lorentz B [°2Th.]	Obs. Gauss B [°2Th.]	Instr. Lorentz B [°2Th.]	Instr. Gauss B [°2Th.]	Crystallite Size [Å]	Micro Strain [%]	Crystallite Size only [Å]	Micro Strain only [%]
1	Cr2O3 0 1 2	24,394(2)	0,20(1)	40,67	19,16	3,64595	130(4)	1,00(7)	Included	0,313451	 	 	0,311980	0,005294	0,074659	0,063246	380,531300	-0,127220	380,463800	0,479146
2	Al2O3 0 1 2	25,52533(3)	0,04837(9)	2778,73	17,20	3,48689	50778(79)	0,183(4)	Included	0,054723	 	 	0,011420	0,047101	0,074548	0,063152	-1433,698000	-0,081036	28617,260000	0,006092
3	Cr2O3 0 2 4	50,1(2)	0,5(3)	21,45	24,13	1,81996	28(8)	1(1)	Included	0,777379	 	 	0,616227	0,307751	0,074551	0,063158	179,861300	0,281326	135,700700	0,670579
4	Al2O3 0 2 4	52,50277(3)	0,05467(8)	3236,19	22,75	1,74153	48600(74)	0,391(2)	Included	0,066588	 	 	0,028606	0,046764	0,074846	0,063409	-2128,437000	-0,037887	31119,860000	0,002798
5	Al2O3 0 3 6	83,1772(2)	0,0686(5)	177,44	13,59	1,16048	2091(15)	0,43(1)	Included	0,084879	 	 	0,039985	0,056973	0,085589	0,072506	-2587,887000	-0,022049	37316,610000	0,001555
6	Al2O3 0 4 8	124,5890(1)	0,0976(5)	1185,91	22,88	0,87005	8627(23)	0,757(5)	Included	0,137459	 	 	0,107715	0,055704	0,144552	0,122426	-5154,083000	-0,024980	60031,380000	0,000725

File: data/W6815r1/XRD_2ThetaOmega/W6815r1_peaks.TXT
No.	Label	Pos. [°2Th.]	FWHM Left [°2Th.]	Area [cts*°2Th.]	Backgr.[cts]	d-spacing [Å]	Height [cts]	Shape Left	Status	Integral Breadth [°2Th.]	FWHM Right [°2Th.]	Shape Right	Obs. Lorentz B [°2Th.]	Obs. Gauss B [°2Th.]	Instr. Lorentz B [°2Th.]	Instr. Gauss B [°2Th.]	Crystallite Size [Å]	Micro Strain [%]	Crystallite Size only [Å]	Micro Strain only [%]
1	Cr2O3 0 1 2	24,3227(5)	0,207(2)	167,42	40,30	3,65651	685(5)	0,31(2)	Included	0,244339	 	 	0,083874	0,187004	0,074666	0,063252	9806,642000	0,356317	496,526900	0,368209
2	Al2O3 0 1 2	25,51780(3)	0,04743(6)	3008,44	73,77	3,48790	55050(84)	0,236(2)	Included	0,054649	 	 	0,014544	0,044832	0,074549	0,063153	-1508,295000	-0,085707	28616,830000	0,006094
3	Cr2O3 0 2 4	49,942(1)	0,325(5)	118,57	13,78	1,82467	269(3)	0,66(2)	Included	0,440722	 	 	0,307673	0,214501	0,074536	0,063145	417,659100	0,192073	258,665300	0,352709
4	Al2O3 0 2 4	52,49553(3)	0,05397(8)	3397,28	15,32	1,74176	50772(76)	0,439(2)	Included	0,066912	 	 	0,031987	0,044561	0,074845	0,063408	-2296,356000	-0,039917	31118,890000	0,002799
5	Cr2O3 0 3 6	78,63(1)	0,68(6)	14,70	8,77	1,21575	14(1)	1,0(2)	Included	1,062541	 	 	1,057556	0,017944	0,082970	0,070288	117,068500	-0,036208	117,067300	0,519254
6	Al2O3 0 3 6	83,1711(2)	0,0686(4)	184,86	15,75	1,16055	2183(14)	0,427(9)	Included	0,084700	 	 	0,039481	0,057170	0,085585	0,072503	-2559,693000	-0,021925	37314,850000	0,001555
7	Al2O3 0 4 8	124,5840(1)	0,1016(2)	1233,21	19,90	0,87007	8942(7)	0,669(6)	Included	0,137916	 	 	0,096896	0,066571	0,144538	0,122415	-3984,728000	-0,023542	60026,410000	0,000725

File: data/W6815r2/XRD_2ThetaOmega/W6815r2_peaks.TXT
No.	Label	Pos. [°2Th.]	FWHM Left [°2Th.]	Area [cts*°2Th.]	Backgr.[cts]	d-spacing [Å]	Height [cts]	Shape Left	Status	Integral Breadth [°2Th.]	FWHM Right [°2Th.]	Shape Right	Obs. Lorentz B [°2Th.]	Obs. Gauss B [°2Th.]	Instr. Lorentz B [°2Th.]	Instr. Gauss B [°2Th.]	Crystallite Size [Å]	Micro Strain [%]	Crystallite Size only [Å]	Micro Strain only [%]
1	Cr2O3 0 1 2	24,3079(9)	0,217(4)	114,71	13,64	3,65870	361(4)	0,84(2)	Included	0,317328	 	 	0,273262	0,101110	0,074667	0,063253	454,662500	0,159814	382,032100	0,478848
2	Al2O3 0 1 2	25,50315(3)	0,04864(7)	2839,00	18,14	3,48987	50045(80)	0,271(2)	Included	0,056729	 	 	0,017215	0,045035	0,074550	0,063154	-1578,463000	-0,085364	28616,000000	0,006098
3	Cr2O3 0 2 4	49,934(2)	0,383(7)	63,14	15,98	1,82493	126(2)	0,57(3)	Included	0,499931	 	 	0,304850	0,281134	0,074535	0,063145	422,763800	0,256726	222,090400	0,410853
4	Al2O3 0 2 4	52,48220(3)	0,05458(9)	2979,01	39,10	1,74217	44391(70)	0,416(2)	Included	0,067108	 	 	0,030570	0,045830	0,074844	0,063406	-2222,822000	-0,038785	31117,110000	0,002799
5	Cr2O3 0 3 6	78,60(3)	1,2(1)	13,22	7,23	1,21615	7(1)	1,0(3)	Included	1,815431	 	 	1,806913	0,030659	0,082954	0,070275	66,166570	-0,033709	66,166350	0,919009
6	Al2O3 0 3 6	83,1591(2)	0,0686(4)	161,73	14,89	1,16068	1917(23)	0,42(1)	Included	0,084355	 	 	0,038537	0,057526	0,085578	0,072497	-2508,504000	-0,021698	37311,400000	0,001555
7	Al2O3 0 4 8	124,5760(1)	0,1020(4)	1047,42	22,26	0,87010	7369(23)	0,732(5)	Included	0,142137	 	 	0,108219	0,060763	0,144516	0,122396	-5229,573000	-0,024352	60018,490000	0,000725

File: data/W6816r1/XRD_2ThetaOmega/W6816r1_peaks.TXT
No.	Label	Pos. [°2Th.]	FWHM Left [°2Th.]	Area [cts*°2Th.]	Backgr.[cts]	d-spacing [Å]	Height [cts]	Shape Left	Status	Integral Breadth [°2Th.]	FWHM Right [°2Th.]	Shape Right	Obs. Lorentz B [°2Th.]	Obs. Gauss B [°2Th.]	Instr. Lorentz B [°2Th.]	Instr. Gauss B [°2Th.]	Crystallite Size [Å]	Micro Strain [%]	Crystallite Size only [Å]	Micro Strain only [%]
1	Cr2O3 0 1 2	24,3256(9)	0,269(3)	130,09	16,76	3,65608	360(3)	0,64(2)	Included	0,361667	 	 	0,245015	0,182643	0,074666	0,063252	530,068500	0,346877	306,138300	0,597128
2	Al2O3 0 1 2	25,49795(4)	0,0478(1)	2343,68	17,67	3,49057	41814(75)	0,285(2)	Included	0,056050	 	 	0,017829	0,043911	0,074551	0,063154	-1595,535000	-0,087535	28615,710000	0,006099
3	Cr2O3 0 2 4	49,964(2)	0,452(4)	66,33	25,75	1,82391	138(2)	0,00(3)	Included	0,481002	 	 	0,001177	0,481002	0,074538	0,063147	-1327,405000	0,446553	204,198300	0,446603
4	Al2O3 0 2 4	52,47590(4)	0,0542(1)	2325,98	32,12	1,74236	34831(63)	0,420(2)	Included	0,066779	 	 	0,030640	0,045440	0,074843	0,063406	-2226,313000	-0,039147	31116,270000	0,002800
5	Cr2O3 0 3 6	78,65(1)	0,64(5)	7,28	10,31	1,21548	9(1)	0,4(4)	Included	0,788837	 	 	0,364668	0,534723	0,082981	0,070298	405,097200	0,282317	157,675900	0,385437
6	Al2O3 0 3 6	83,1529(2)	0,0665(6)	113,06	12,43	1,16076	1358(11)	0,47(1)	Included	0,083233	 	 	0,042029	0,053723	0,085574	0,072493	-2709,733000	-0,023941	37309,600000	0,001556
7	Al2O3 0 4 8	124,5704(1)	0,1040(5)	626,04	19,81	0,87013	4403(18)	0,687(6)	Included	0,142170	 	 	0,102355	0,066372	0,144500	0,122383	-4503,474000	-0,023569	60012,890000	0,000725
