Repository: acdcjakob/DataAnalysis

# Methods

## RSM analysis

Check out [doc][documentation/RSM]

File: data/W6775r/XRD_2ThetaOmega/W6775r_peaks.TXT
No.	Label	Pos. [°2Th.]	FWHM Left [°2Th.]	Area calc.	Assignment	h	k	l	Multiplicity	F obs.	F calc.	Area [cts*°2Th.]	Derivation	Backgr.[cts]	d-spacing [Å]	Height [cts]	K-A2 / K-A1 Ratio	Matched	Matched by	Rel. Int. [%]	Source	Status	Integral Breadth [°2Th.]
1	Cr2O3 0 1 2	24,335(2)	0,12(1)	0,00	 	0	1	2	 	0,000000	0,000000	473,59	Pure KA1	-69,61	3,65466	2599(1430)	0,500	False	 	5,17	Profile fitting	Included	0,182215
2	Al2O3 0 1 2	25,52052(4)	0,0509(1)	0,00	 	0	1	2	 	0,000000	0,000000	2726,43	Pure KA1	497,64	3,48753	50315(258)	0,500	False	 	100,00	Profile fitting	Included	0,054187
3	Cr2O3 0 2 4	49,955(1)	0,197(6)	0,00	 	0	2	4	 	0,000000	0,000000	334,27	Pure KA1	-63,73	1,82423	1078(55)	0,500	False	 	2,14	Profile fitting	Included	0,310002
4	Al2O3 0 2 4	52,49786(4)	0,0675(1)	0,00	 	0	2	4	 	0,000000	0,000000	2630,46	Pure KA1	403,66	1,74169	36632(162)	0,500	False	 	72,80	Profile fitting	Included	0,071808
5	Cr2O3 0 3 6	78,648(4)	0,26(1)	0,00	 	0	3	6	 	0,000000	0,000000	23,99	Pure KA1	10,88	1,21554	61(3)	0,500	False	 	0,12	Profile fitting	Included	0,395745
6	Al2O3 0 3 6	83,1749(2)	0,0697(4)	0,00	 	0	3	6	 	0,000000	0,000000	208,51	Pure KA1	10,53	1,16050	2417(17)	0,500	False	 	4,80	Profile fitting	Included	0,086258
7	Al2O3 0 4 8	124,5890(1)	0,1195(2)	0,00	 	0	4	8	 	0,000000	0,000000	1311,64	Pure KA1	26,24	0,87005	8406(7)	0,500	False	 	16,71	Profile fitting	Included	0,156033

File: data/W6776r/XRD_2ThetaOmega/W6776r_peaks.TXT
No.	Label	Pos. [°2Th.]	FWHM Left [°2Th.]	Area calc.	Assignment	h	k	l	Multiplicity	F obs.	F calc.	Area [cts*°2Th.]	Derivation	Backgr.[cts]	d-spacing [Å]	Height [cts]	K-A2 / K-A1 Ratio	Matched	Matched by	Rel. Int. [%]	Source	Status	Integral Breadth [°2Th.]
1	Cr2O3 0 1 2	24,3388(4)	0,127(2)	0,00	 	0	1	2	 	0,000000	0,000000	504,28	Pure KA1	-48,30	3,65412	2983(113)	0,500	False	 	6,01	Profile fitting	Included	0,169058
2	Al2O3 0 1 2	25,52785(4)	0,05167(9)	0,00	 	0	1	2	 	0,000000	0,000000	2730,15	Pure KA1	312,47	3,48655	49638(206)	0,500	False	 	100,00	Profile fitting	Included	0,055001
3	Cr2O3 0 2 4	49,944(2)	0,256(7)	0,00	 	0	2	4	 	0,000000	0,000000	397,72	Pure KA1	-164,95	1,82460	1106(86)	0,500	False	 	2,23	Profile fitting	Included	0,359625
4	Al2O3 0 2 4	52,50543(3)	0,05817(7)	0,00	 	0	2	4	 	0,000000	0,000000	2938,69	Pure KA1	384,15	1,74145	45103(40)	0,500	False	 	90,86	Profile fitting	Included	0,065156
5	Cr2O3 0 3 6	78,63(3)	0,4(2)	0,00	 	0	3	6	 	0,000000	0,000000	31,02	Pure KA1	7,21	1,21574	53(38)	0,500	False	 	0,11	Profile fitting	Included	0,585915
6	Al2O3 0 3 6	83,1798(2)	0,0689(5)	0,00	 	0	3	6	 	0,000000	0,000000	197,63	Pure KA1	17,57	1,16045	2304(12)	0,500	False	 	4,64	Profile fitting	Included	0,085762
7	Al2O3 0 4 8	124,5906(1)	0,1005(5)	0,00	 	0	4	8	 	0,000000	0,000000	1429,49	Pure KA1	-36,36	0,87004	9800(28)	0,500	False	 	19,74	Profile fitting	Included	0,145865

File: data/W6777r/XRD_2ThetaOmega/W6777r_peaks.TXT
No.	Label	Pos. [°2Th.]	FWHM Left [°2Th.]	Area calc.	Assignment	h	k	l	Multiplicity	F obs.	F calc.	Area [cts*°2Th.]	Derivation	Backgr.[cts]	d-spacing [Å]	Height [cts]	K-A2 / K-A1 Ratio	Matched	Matched by	Rel. Int. [%]	Source	Status	Integral Breadth [°2Th.]
1	Cr2O3 0 1 2	24,3031(3)	0,1811(8)	0,00	 	0	1	2	 	0,000000	0,000000	629,88	Pure KA1	202,29	3,65940	2848(17)	0,500	False	 	5,82	Profile fitting	Included	0,221200
2	Al2O3 0 1 2	25,52808(4)	0,04901(9)	0,00	 	0	1	2	 	0,000000	0,000000	2553,86	Pure KA1	1099,56	3,48652	48952(113)	0,500	False	 	100,00	Profile fitting	Included	0,052171
3	Cr2O3 0 2 4	49,899(4)	0,37(3)	0,00	 	0	2	4	 	0,000000	0,000000	357,71	Pure KA1	116,01	1,82614	844(114)	0,500	False	 	1,72	Profile fitting	Included	0,423827
4	Al2O3 0 2 4	52,50598(3)	0,05906(7)	0,00	 	0	2	4	 	0,000000	0,000000	2843,66	Pure KA1	419,98	1,74144	43686(43)	0,500	False	 	89,24	Profile fitting	Included	0,065094
5	Cr2O3 0 3 6	78,58(2)	0,63(7)	0,00	 	0	3	6	 	0,000000	0,000000	22,70	Pure KA1	15,25	1,21648	33(5)	0,500	False	 	0,07	Profile fitting	Included	0,681346
6	Al2O3 0 3 6	83,1804(2)	0,0725(4)	0,00	 	0	3	6	 	0,000000	0,000000	157,74	Pure KA1	57,96	1,16044	1978(15)	0,500	False	 	4,04	Profile fitting	Included	0,079731
7	Al2O3 0 4 8	124,5920(1)	0,1061(4)	0,00	 	0	4	8	 	0,000000	0,000000	1430,00	Pure KA1	14,31	0,87004	9665(20)	0,500	False	 	19,74	Profile fitting	Included	0,147951

File: data/W6778r/XRD_2ThetaOmega/W6778r_peaks.TXT
No.	Label	Pos. [°2Th.]	FWHM Left [°2Th.]	Area calc.	Assignment	h	k	l	Multiplicity	F obs.	F calc.	Area [cts*°2Th.]	Derivation	Backgr.[cts]	d-spacing [Å]	Height [cts]	K-A2 / K-A1 Ratio	Matched	Matched by	Rel. Int. [%]	Source	Status	Integral Breadth [°2Th.]
1	Cr2O3 0 1 2	24,3085(2)	0,1600(7)	0,00	 	0	1	2	 	0,000000	0,000000	649,79	Pure KA1	33,32	3,65861	3048(15)	0,500	False	 	5,87	Profile fitting	Included	0,213159
2	Al2O3 0 1 2	25,52409(3)	0,04817(9)	0,00	 	0	1	2	 	0,000000	0,000000	2911,96	Pure KA1	41,50	3,48705	51949(78)	0,500	False	 	100,00	Profile fitting	Included	0,056054
3	Cr2O3 0 2 4	49,9138(7)	0,347(2)	0,00	 	0	2	4	 	0,000000	0,000000	350,03	Pure KA1	40,76	1,82563	838(9)	0,500	False	 	1,61	Profile fitting	Included	0,417580
4	Al2O3 0 2 4	52,50223(3)	0,0563(1)	0,00	 	0	2	4	 	0,000000	0,000000	3031,50	Pure KA1	419,05	1,74155	46128(73)	0,500	False	 	88,79	Profile fitting	Included	0,065719
5	Cr2O3 0 3 6	78,597(6)	0,64(2)	0,00	 	0	3	6	 	0,000000	0,000000	21,31	Pure KA1	14,63	1,21621	31(1)	0,500	False	 	0,06	Profile fitting	Included	0,678403
6	Al2O3 0 3 6	83,1774(2)	0,0687(5)	0,00	 	0	3	6	 	0,000000	0,000000	188,43	Pure KA1	16,47	1,16048	2203(14)	0,500	False	 	4,24	Profile fitting	Included	0,085521
7	Al2O3 0 4 8	124,5888(1)	0,1027(3)	0,00	 	0	4	8	 	0,000000	0,000000	1229,34	Pure KA1	23,58	0,87005	8574(25)	0,500	False	 	16,50	Profile fitting	Included	0,143385

File: data/W6779r/XRD_2ThetaOmega/W6779r_peaks.TXT
No.	Label	Pos. [°2Th.]	FWHM Left [°2Th.]	Area calc.	Assignment	h	k	l	Multiplicity	F obs.	F calc.	Area [cts*°2Th.]	Derivation	Backgr.[cts]	d-spacing [Å]	Height [cts]	K-A2 / K-A1 Ratio	Matched	Matched by	Rel. Int. [%]	Source	Status	Integral Breadth [°2Th.]
1	Cr2O3 0 1 2	24,3499(3)	0,130(2)	0,00	 	0	1	2	 	0,000000	0,000000	309,65	Pure KA1	38,81	3,65249	1794(34)	0,500	False	 	3,98	Profile fitting	Included	0,172561
2	Al2O3 0 1 2	25,52371(3)	0,04711(9)	0,00	 	0	1	2	 	0,000000	0,000000	2417,96	Pure KA1	132,30	3,48711	45124(77)	0,500	False	 	100,00	Profile fitting	Included	0,053585
3	Cr2O3 0 2 4	49,9674(9)	0,213(4)	0,00	 	0	2	4	 	0,000000	0,000000	214,11	Pure KA1	2,55	1,82380	700(8)	0,500	False	 	1,55	Profile fitting	Included	0,305918
4	Al2O3 0 2 4	52,50152(3)	0,05395(7)	0,00	 	0	2	4	 	0,000000	0,000000	2845,69	Pure KA1	94,48	1,74157	44206(35)	0,500	False	 	97,97	Profile fitting	Included	0,064373
5	Cr2O3 0 3 6	78,67(1)	0,29(4)	0,00	 	0	3	6	 	0,000000	0,000000	15,05	Pure KA1	12,20	1,21525	33(6)	0,500	False	 	0,07	Profile fitting	Included	0,456397
6	Al2O3 0 3 6	83,1770(2)	0,0686(5)	0,00	 	0	3	6	 	0,000000	0,000000	173,58	Pure KA1	14,29	1,16048	2050(14)	0,500	False	 	4,54	Profile fitting	Included	0,084663
7	Al2O3 0 4 8	124,5904(1)	0,1007(5)	0,00	 	0	4	8	 	0,000000	0,000000	1199,68	Pure KA1	18,21	0,87005	8490(25)	0,500	False	 	18,81	Profile fitting	Included	0,141308

File: data/W6780r/XRD_2ThetaOmega/W6780r_peaks.TXT
No.	Label	Pos. [°2Th.]	FWHM Left [°2Th.]	Area calc.	Assignment	h	k	l	Multiplicity	F obs.	F calc.	Area [cts*°2Th.]	Derivation	Backgr.[cts]	d-spacing [Å]	Height [cts]	K-A2 / K-A1 Ratio	Matched	Matched by	Rel. Int. [%]	Source	Status	Integral Breadth [°2Th.]
1	Cr2O3 0 1 2	24,3(1)	0,3(5)	0,00	 	0	1	2	 	0,000000	0,000000	29,34	Pure KA1	41,08	3,66508	55(95)	0,500	False	 	0,12	Profile fitting	Included	0,530154
2	Al2O3 0 1 2	25,51787(3)	0,0485(1)	0,00	 	0	1	2	 	0,000000	0,000000	2560,60	Pure KA1	141,67	3,48789	46509(74)	0,500	False	 	98,03	Profile fitting	Included	0,055056
3	Cr2O3 0 2 4	49,98(1)	0,49(3)	0,00	 	0	2	4	 	0,000000	0,000000	9,40	Pure KA1	36,74	1,82326	18(1)	0,500	False	 	0,04	Profile fitting	Included	0,519534
4	Al2O3 0 2 4	52,49632(3)	0,05463(8)	0,00	 	0	2	4	 	0,000000	0,000000	3161,82	Pure KA1	62,78	1,74173	47442(73)	0,500	False	 	100,00	Profile fitting	Included	0,066646
5	Al2O3 0 3 6	83,1723(2)	0,0686(5)	0,00	 	0	3	6	 	0,000000	0,000000	170,74	Pure KA1	19,32	1,16053	2052(15)	0,500	False	 	4,33	Profile fitting	Included	0,083203
6	Al2O3 0 4 8	124,5879(1)	0,0986(5)	0,00	 	0	4	8	 	0,000000	0,000000	1236,18	Pure KA1	-17,61	0,87006	8671(27)	0,500	False	 	18,28	Profile fitting	Included	0,142560

File: data/W6783r/XRD_2ThetaOmega/W6783r_peaks.TXT
No.	Label	Pos. [°2Th.]	FWHM Left [°2Th.]	Area calc.	Assignment	h	k	l	Multiplicity	F obs.	F calc.	Area [cts*°2Th.]	Derivation	Backgr.[cts]	d-spacing [Å]	Height [cts]	K-A2 / K-A1 Ratio	Matched	Matched by	Rel. Int. [%]	Source	Status	Integral Breadth [°2Th.]
1	Cr2O3 0 1 2	24,381(2)	0,342(6)	0,00	 	 	 	 	 	0,000000	0,000000	31,73	Pure KA1	48,38	3,64788	87(2)	0,500	False	 	0,17	Profile fitting	Included	0,364500
2	Al2O3 0 1 2	25,53013(3)	0,04751(6)	0,00	 	 	 	 	 	0,000000	0,000000	2841,64	Pure KA1	52,14	3,48624	51502(82)	0,500	False	 	100,00	Profile fitting	Included	0,055175
3	Cr2O3 0 2 4	50(3)	1(1)	0,00	 	 	 	 	 	0,000000	0,000000	15,09	Pure KA1	39,50	1,82142	19(37)	0,500	False	 	0,04	Profile fitting	Included	0,793410
4	Al2O3 0 2 4	52,50730(3)	0,05477(8)	0,00	 	 	 	 	 	0,000000	0,000000	3294,62	Pure KA1	97,82	1,74140	49683(74)	0,500	False	 	96,47	Profile fitting	Included	0,066313
5	Al2O3 0 3 6	83,1819(2)	0,0677(4)	0,00	 	 	 	 	 	0,000000	0,000000	183,48	Pure KA1	15,28	1,16042	2187(9)	0,500	False	 	4,25	Profile fitting	Included	0,083911
6	Al2O3 0 4 8	124,5932(1)	0,1072(3)	0,00	 	 	 	 	 	0,000000	0,000000	1198,10	Pure KA1	10,88	0,87003	8048(14)	0,500	False	 	15,63	Profile fitting	Included	0,148864

File: data/W6784r/XRD_2ThetaOmega/W6784r_peaks.TXT
No.	Label	Pos. [°2Th.]	FWHM Left [°2Th.]	Area calc.	Assignment	h	k	l	Multiplicity	F obs.	F calc.	Area [cts*°2Th.]	Derivation	Backgr.[cts]	d-spacing [Å]	Height [cts]	K-A2 / K-A1 Ratio	Matched	Matched by	Rel. Int. [%]	Source	Status	Integral Breadth [°2Th.]
1	Cr2O3 0 1 2	24,3360(3)	0,176(1)	0,00	 	 	 	 	 	0,000000	0,000000	339,38	Pure KA1	21,31	3,65454	1487(8)	0,500	False	 	3,32	Profile fitting	Included	0,228228
2	Al2O3 0 1 2	25,52882(4)	0,04709(7)	0,00	 	 	 	 	 	0,000000	0,000000	2460,54	Pure KA1	23,87	3,48642	44779(77)	0,500	False	 	100,00	Profile fitting	Included	0,054948
3	Cr2O3 0 2 4	49,945(1)	0,321(4)	0,00	 	 	 	 	 	0,000000	0,000000	160,08	Pure KA1	10,88	1,82457	383(4)	0,500	False	 	0,85	Profile fitting	Included	0,418425
4	Al2O3 0 2 4	52,50635(3)	0,05453(9)	0,00	 	 	 	 	 	0,000000	0,000000	2755,00	Pure KA1	57,15	1,74142	41352(68)	0,500	False	 	92,35	Profile fitting	Included	0,066624
5	Cr2O3 0 3 6	78,68(1)	0,49(7)	0,00	 	 	 	 	 	0,000000	0,000000	7,21	Pure KA1	9,49	1,21514	11(1)	0,500	False	 	0,02	Profile fitting	Included	0,685002
6	Al2O3 0 3 6	83,1815(2)	0,0678(5)	0,00	 	 	 	 	 	0,000000	0,000000	171,20	Pure KA1	11,60	1,16043	2018(14)	0,500	False	 	4,51	Profile fitting	Included	0,084817
7	Al2O3 0 4 8	124,5931(1)	0,0983(4)	0,00	 	 	 	 	 	0,000000	0,000000	1186,06	Pure KA1	26,95	0,87003	8600(18)	0,500	False	 	19,20	Profile fitting	Included	0,137918

File: data/W6785r/XRD_2ThetaOmega/W6785r_peaks.TXT
No.	Label	Pos. [°2Th.]	FWHM Left [°2Th.]	Area calc.	Assignment	h	k	l	Multiplicity	F obs.	F calc.	Area [cts*°2Th.]	Derivation	Backgr.[cts]	d-spacing [Å]	Height [cts]	K-A2 / K-A1 Ratio	Matched	Matched by	Rel. Int. [%]	Source	Status	Integral Breadth [°2Th.]
1	Cr2O3 0 1 2	24,3228(3)	0,129(1)	0,00	 	 	 	 	 	0,000000	0,000000	383,71	Pure KA1	15,89	3,65649	2143(14)	0,500	False	 	4,80	Profile fitting	Included	0,179027
2	Al2O3 0 1 2	25,50684(4)	0,04694(7)	0,00	 	 	 	 	 	0,000000	0,000000	2458,65	Pure KA1	16,25	3,48937	44633(77)	0,500	False	 	100,00	Profile fitting	Included	0,055086
3	Cr2O3 0 2 4	49,9324(6)	0,268(2)	0,00	 	 	 	 	 	0,000000	0,000000	229,64	Pure KA1	22,78	1,82499	732(5)	0,500	False	 	1,64	Profile fitting	Included	0,313513
4	Al2O3 0 2 4	52,48537(3)	0,05381(9)	0,00	 	 	 	 	 	0,000000	0,000000	2783,16	Pure KA1	21,10	1,74207	41721(69)	0,500	False	 	93,48	Profile fitting	Included	0,066708
5	Cr2O3 0 3 6	78,621(5)	0,45(1)	0,00	 	 	 	 	 	0,000000	0,000000	16,81	Pure KA1	12,52	1,21589	35(1)	0,500	False	 	0,08	Profile fitting	Included	0,483094
6	Al2O3 0 3 6	83,1627(2)	0,0671(5)	0,00	 	 	 	 	 	0,000000	0,000000	165,83	Pure KA1	12,32	1,16064	1969(14)	0,500	False	 	4,41	Profile fitting	Included	0,084239
7	Al2O3 0 4 8	124,5806(1)	0,1024(4)	0,00	 	 	 	 	 	0,000000	0,000000	1133,25	Pure KA1	26,49	0,87008	7983(24)	0,500	False	 	17,89	Profile fitting	Included	0,141955

File: data/W6788r/XRD_2ThetaOmega/W6788r_peaks.TXT
No.	Label	Pos. [°2Th.]	FWHM Left [°2Th.]	Area calc.	Assignment	h	k	l	Multiplicity	F obs.	F calc.	Area [cts*°2Th.]	Derivation	Backgr.[cts]	d-spacing [Å]	Height [cts]	K-A2 / K-A1 Ratio	Matched	Matched by	Rel. Int. [%]	Source	Status	Integral Breadth [°2Th.]
1	Cr2O3 0 1 2	24,3183(9)	0,326(2)	0,00	 	0	1	2	 	0,000000	0,000000	130,53	Pure KA1	41,58	3,65716	376(3)	0,500	False	 	0,72	Profile fitting	Included	0,347171
2	Al2O3 0 1 2	25,52415(3)	0,04807(7)	0,00	 	0	1	2	 	0,000000	0,000000	2914,23	Pure KA1	43,00	3,48705	52195(82)	0,500	False	 	100,00	Profile fitting	Included	0,055834
3	Cr2O3 0 2 4	49,921(2)	0,533(4)	0,00	 	0	2	4	 	0,000000	0,000000	82,86	Pure KA1	29,86	1,82539	146(2)	0,500	False	 	0,28	Profile fitting	Included	0,567080
4	Al2O3 0 2 4	52,50197(3)	0,05468(8)	0,00	 	0	2	4	 	0,000000	0,000000	3276,13	Pure KA1	33,50	1,74156	48578(74)	0,500	False	 	93,07	Profile fitting	Included	0,067441
5	Cr2O3 0 3 6	78,65(3)	0,9(1)	0,00	 	0	3	6	 	0,000000	0,000000	6,31	Pure KA1	11,21	1,21553	7(1)	0,500	False	 	0,01	Profile fitting	Included	0,905937
6	Al2O3 0 3 6	83,1775(2)	0,0691(4)	0,00	 	0	3	6	 	0,000000	0,000000	178,27	Pure KA1	13,63	1,16047	2083(9)	0,500	False	 	3,99	Profile fitting	Included	0,085571
7	Al2O3 0 4 8	124,5915(1)	0,1015(5)	0,00	 	0	4	8	 	0,000000	0,000000	1204,87	Pure KA1	20,53	0,87004	8483(26)	0,500	False	 	16,25	Profile fitting	Included	0,142031

File: data/W6817r/XRD_2ThetaOmega/W6817r_peaks.TXT
No.	Label	Pos. [°2Th.]	FWHM Left [°2Th.]	Area [cts*°2Th.]	Backgr.[cts]	d-spacing [Å]	Height [cts]	Shape Left	Status	Integral Breadth [°2Th.]	FWHM Right [°2Th.]	Shape Right	Obs. Lorentz B [°2Th.]	Obs. Gauss B [°2Th.]	Instr. Lorentz B [°2Th.]	Instr. Gauss B [°2Th.]	Crystallite Size [Å]	Micro Strain [%]	Crystallite Size only [Å]	Micro Strain only [%]
1	Cr2O3 0 1 2	24,292(1)	0,345(4)	111,18	17,59	3,66106	244(2)	0,61(2)	Included	0,455975	 	 	0,293447	0,243573	0,074669	0,063254	412,705100	0,476871	229,778400	0,796650
2	Al2O3 0 1 2	25,52109(3)	0,04746(5)	3166,82	17,68	3,48746	57096(95)	0,276(2)	Included	0,055465	 	 	0,017164	0,043794	0,074548	0,063152	-1577,184000	-0,087664	28617,020000	0,006093
3	Cr2O3 0 2 4	49,909(3)	0,581(8)	43,55	20,64	1,82580	70(1)	0,00(5)	Included	0,618351	 	 	0,001512	0,618351	0,074532	0,063142	-1333,321000	0,576776	158,258700	0,576841
4	Al2O3 0 2 4	52,49907(3)	0,05393(8)	3441,12	21,05	1,74165	51463(77)	0,439(2)	Included	0,066866	 	 	0,031993	0,044510	0,074846	0,063408	-2296,668000	-0,039959	31119,370000	0,002798
5	Cr2O3 0 3 6	78,52(3)	0,99(9)	4,04	11,36	1,21722	3,8(4)	0(1)	Included	1,054751	 	 	0,002580	1,054751	0,082910	0,070238	-1419,154000	0,561842	108,312000	0,561905
6	Al2O3 0 3 6	83,1735(2)	0,0685(5)	185,58	15,69	1,16052	2198(14)	0,42(1)	Included	0,084443	 	 	0,039064	0,057220	0,085587	0,072504	-2536,688000	-0,021893	37315,540000	0,001555
7	Al2O3 0 4 8	124,5858(1)	0,0950(5)	1235,15	19,92	0,87006	9037(26)	0,806(4)	Included	0,136671	 	 	0,113143	0,048914	0,144543	0,122419	-6046,209000	-0,025716	60028,180000	0,000725

File: data/W6853r/XRD_2ThetaOmega/W6853r_peaks.TXT
No.	Label	Pos. [°2Th.]	FWHM Left [°2Th.]	Area [cts*°2Th.]	Backgr.[cts]	d-spacing [Å]	Height [cts]	Shape Left	Status	Integral Breadth [°2Th.]	FWHM Right [°2Th.]	Shape Right	Obs. Lorentz B [°2Th.]	Obs. Gauss B [°2Th.]	Instr. Lorentz B [°2Th.]	Instr. Gauss B [°2Th.]	Crystallite Size [Å]	Micro Strain [%]	Crystallite Size only [Å]	Micro Strain only [%]
1	Cr2O3 0 1 2	24,217(1)	0,338(5)	116,61	21,36	3,67227	241(3)	0,79(2)	Included	0,483370	 	 	0,394395	0,179393	0,074677	0,063261	282,367900	0,341421	217,448300	0,844401
2	Al2O3 0 1 2	25,53018(4)	0,04768(9)	2208,33	40,05	3,48624	39836(74)	0,262(2)	Included	0,055436	 	 	0,016306	0,044377	0,074548	0,063152	-1553,998000	-0,086536	28617,530000	0,006091

File: data/W6854r/XRD_2ThetaOmega/W6854r_peaks.TXT
No.	Label	Pos. [°2Th.]	FWHM Left [°2Th.]	Area [cts*°2Th.]	Backgr.[cts]	d-spacing [Å]	Height [cts]	Shape Left	Status	Integral Breadth [°2Th.]	FWHM Right [°2Th.]	Shape Right	Obs. Lorentz B [°2Th.]	Obs. Gauss B [°2Th.]	Instr. Lorentz B [°2Th.]	Instr. Gauss B [°2Th.]	Crystallite Size [Å]	Micro Strain [%]	Crystallite Size only [Å]	Micro Strain only [%]
1	Al2O3 0 1 2	25,53006(5)	0,04924(8)	2606,94	21,99	3,48625	45376(52)	0,272(3)	Included	0,057452	 	 	0,017516	0,045552	0,074548	0,063152	-1586,965000	-0,084242	28617,520000	0,006091
2	Al2O3 0 2 4	52,50757(3)	0,0551(1)	2889,59	72,59	1,74139	43054(74)	0,390(2)	Included	0,067116	 	 	0,028727	0,047212	0,074847	0,063409	-2134,065000	-0,037446	31120,510000	0,002798
3	Al2O3 0 3 6	83,1823(2)	0,0651(4)	169,62	12,51	1,16042	2053(7)	0,50(2)	Included	0,082626	 	 	0,044673	0,051043	0,085592	0,072509	-2884,303000	-0,025317	37318,080000	0,001555
4	Al2O3 0 4 8	124,5932(1)	0,0947(5)	1096,06	25,99	0,87003	8157(21)	0,775(5)	Included	0,134374	 	 	0,107577	0,052087	0,144563	0,122436	-5133,473000	-0,025387	60035,610000	0,000725

File: data/W6855r/XRD_2ThetaOmega/W6855r_peaks.TXT
No.	Label	Pos. [°2Th.]	FWHM Left [°2Th.]	Area [cts*°2Th.]	Backgr.[cts]	d-spacing [Å]	Height [cts]	Shape Left	Status	Integral Breadth [°2Th.]	FWHM Right [°2Th.]	Shape Right	Obs. Lorentz B [°2Th.]	Obs. Gauss B [°2Th.]	Instr. Lorentz B [°2Th.]	Instr. Gauss B [°2Th.]	Crystallite Size [Å]	Micro Strain [%]	Crystallite Size only [Å]	Micro Strain only [%]
1	Cr2O3 0 1 2	24(1)	1(1)	21,77	23,31	3,65847	25(48)	1(4)	Included	0,861847	 	 	0,857804	0,014555	0,074667	0,063253	115,297800	-0,124703	115,295900	1,586556
2	Al2O3 0 1 2	25,52164(4)	0,04847(7)	2526,98	17,65	3,48738	44854(76)	0,261(2)	Included	0,056338	 	 	0,016518	0,045137	0,074548	0,063152	-1559,615000	-0,085095	28617,050000	0,006093

File: data/W6856r/XRD_2ThetaOmega/W6856r_peaks.TXT
No.	Label	Pos. [°2Th.]	FWHM Left [°2Th.]	Area [cts*°2Th.]	Backgr.[cts]	d-spacing [Å]	Height [cts]	Shape Left	Status	Integral Breadth [°2Th.]	FWHM Right [°2Th.]	Shape Right	Obs. Lorentz B [°2Th.]	Obs. Gauss B [°2Th.]	Instr. Lorentz B [°2Th.]	Instr. Gauss B [°2Th.]	Crystallite Size [Å]	Micro Strain [%]	Crystallite Size only [Å]	Micro Strain only [%]
1	Cr2O3 0 1 2	24,117(1)	0,220(6)	95,62	47,35	3,68721	277(6)	1,00(6)	Included	0,345477	 	 	0,343856	0,005834	0,074687	0,063270	335,333200	-0,128679	335,287000	0,549859
2	Al2O3 0 1 2	25,50751(4)	0,04764(7)	2324,71	4,42	3,48928	41749(74)	0,277(2)	Included	0,055683	 	 	0,017280	0,043932	0,074550	0,063154	-1580,286000	-0,087459	28616,250000	0,006097
3	Al2O3 0 2 4	52,48685(4)	0,0545(1)	2477,81	11,36	1,74203	36762(65)	0,432(2)	Included	0,067401	 	 	0,031766	0,045230	0,074844	0,063407	-2284,547000	-0,039329	31117,730000	0,002799
4	Al2O3 0 3 6	83,1643(2)	0,0669(6)	141,70	12,60	1,16063	1685(13)	0,47(1)	Included	0,084075	 	 	0,043264	0,053642	0,085581	0,072499	-2788,636000	-0,023984	37312,880000	0,001555
5	Al2O3 0 4 8	124,5815(1)	0,1020(4)	936,26	18,30	0,87008	6590(22)	0,731(5)	Included	0,142073	 	 	0,108022	0,060881	0,144531	0,122409	-5199,642000	-0,024337	60023,880000	0,000725

File: data/W6857r/XRD_2ThetaOmega/W6857r_peaks.TXT
No.	Label	Pos. [°2Th.]	FWHM Left [°2Th.]	Area [cts*°2Th.]	Backgr.[cts]	d-spacing [Å]	Height [cts]	Shape Left	Status	Integral Breadth [°2Th.]	FWHM Right [°2Th.]	Shape Right	Obs. Lorentz B [°2Th.]	Obs. Gauss B [°2Th.]	Instr. Lorentz B [°2Th.]	Instr. Gauss B [°2Th.]	Crystallite Size [Å]	Micro Strain [%]	Crystallite Size only [Å]	Micro Strain only [%]
1	Cr2O3 0 1 2	24(3)	1(4)	66,50	-25,40	3,64510	60(1060)	1(2)	Included	1,106975	 	 	1,101781	0,018695	0,074658	0,063245	87,924520	-0,121933	87,923690	2,072874
2	Al2O3 0 1 2	25,52937(4)	0,0489(1)	2436,32	86,48	3,48635	43621(71)	0,210(2)	Included	0,055852	 	 	0,013279	0,046936	0,074548	0,063152	-1477,219000	-0,081377	28617,480000	0,006091
3	Cr2O3 0 2 4	50(1)	1(8)	21,87	8,61	1,83428	12(204)	1(10)	Included	1,852999	 	 	1,341315	0,858372	0,074506	0,063120	76,776940	0,807219	53,661570	1,709117
4	Al2O3 0 2 4	52,50608(3)	0,0555(1)	2551,68	183,06	1,74143	38596(69)	0,329(3)	Included	0,066113	 	 	0,024162	0,049539	0,074847	0,063409	-1941,832000	-0,035016	31120,310000	0,002798
5	Al2O3 0 3 6	83,1802(2)	0,0674(7)	147,23	12,62	1,16044	1743(14)	0,47(1)	Included	0,084449	 	 	0,042691	0,054471	0,085591	0,072508	-2751,069000	-0,023528	37317,480000	0,001555
6	Al2O3 0 4 8	124,5896(1)	0,1050(3)	861,68	16,53	0,87005	6147(5)	0,628(7)	Included	0,140171	 	 	0,093083	0,072419	0,144553	0,122428	-3688,670000	-0,022618	60032,040000	0,000725

File: data/W6858r/XRD_2ThetaOmega/W6858r_peaks.TXT
No.	Label	Pos. [°2Th.]	FWHM Left [°2Th.]	Area [cts*°2Th.]	Backgr.[cts]	d-spacing [Å]	Height [cts]	Shape Left	Status	Integral Breadth [°2Th.]	FWHM Right [°2Th.]	Shape Right	Obs. Lorentz B [°2Th.]	Obs. Gauss B [°2Th.]	Instr. Lorentz B [°2Th.]	Instr. Gauss B [°2Th.]	Crystallite Size [Å]	Micro Strain [%]	Crystallite Size only [Å]	Micro Strain only [%]
1	Cr2O3 0 1 2	24,3125(8)	0,267(3)	163,46	17,83	3,65801	457(4)	0,63(2)	Included	0,357737	 	 	0,239360	0,183268	0,074667	0,063253	548,260300	0,348417	310,208000	0,589606
2	Al2O3 0 1 2	25,52229(3)	0,04689(7)	2653,44	18,03	3,48730	48325(80)	0,283(2)	Included	0,054908	 	 	0,017349	0,043100	0,074548	0,063152	-1582,271000	-0,088927	28617,080000	0,006093
3	Cr2O3 0 2 4	49,917(2)	0,468(4)	79,36	22,94	1,82551	159(2)	0,00(3)	Included	0,497824	 	 	0,001218	0,497824	0,074533	0,063143	-1327,989000	0,462934	197,145600	0,462986
4	Al2O3 0 2 4	52,49973(3)	0,05386(9)	2967,59	25,56	1,74163	44477(71)	0,437(2)	Included	0,066721	 	 	0,031769	0,044530	0,074846	0,063408	-2284,728000	-0,039940	31119,460000	0,002798
5	Cr2O3 0 3 6	78,53(2)	0,71(5)	6,43	12,33	1,21706	8(1)	0,0(4)	Included	0,757314	 	 	0,001852	0,757314	0,082917	0,070244	-1406,429000	0,402468	151,182200	0,402513
6	Al2O3 0 3 6	83,1743(2)	0,0676(4)	180,62	13,79	1,16051	2140(14)	0,457(9)	Included	0,084406	 	 	0,041921	0,055016	0,085587	0,072505	-2702,667000	-0,023219	37315,770000	0,001555
7	Al2O3 0 4 8	124,5869(1)	0,1018(4)	1244,88	22,93	0,87006	8731(26)	0,743(4)	Included	0,142575	 	 	0,110019	0,059499	0,144546	0,122422	-5498,579000	-0,024516	60029,270000	0,000725

File: data/W6900r/XRD_2ThetaOmega/W6900r_peaks.TXT
No.	Label	Pos. [°2Th.]	FWHM Left [°2Th.]	Area [cts*°2Th.]	Backgr.[cts]	d-spacing [Å]	Height [cts]	Shape Left	Status	Integral Breadth [°2Th.]	FWHM Right [°2Th.]	Shape Right	Obs. Lorentz B [°2Th.]	Obs. Gauss B [°2Th.]	Instr. Lorentz B [°2Th.]	Instr. Gauss B [°2Th.]	Crystallite Size [Å]	Micro Strain [%]	Crystallite Size only [Å]	Micro Strain only [%]
1	Cr2O3 0 2 4	49,758(4)	0,53(5)	189,98	154,16	1,83098	277(37)	0,5(3)	Included	0,685053	 	 	0,396841	0,402213	0,074516	0,063129	301,866900	0,373752	155,268900	0,589615
2	Al2O3 0 2 4	52,50087(1)	0,05499(3)	32272,03	608,81	1,74159	480951(230)	0,3959(7)	Included	0,067100	 	 	0,029153	0,046881	0,074846	0,063408	-2153,919000	-0,037775	31119,610000	0,002798

File: data/W6901r/XRD_2ThetaOmega/W6901r_peaks.TXT
No.	Label	Pos. [°2Th.]	FWHM Left [°2Th.]	Area [cts*°2Th.]	Backgr.[cts]	d-spacing [Å]	Height [cts]	Shape Left	Status	Integral Breadth [°2Th.]	FWHM Right [°2Th.]	Shape Right	Obs. Lorentz B [°2Th.]	Obs. Gauss B [°2Th.]	Instr. Lorentz B [°2Th.]	Instr. Gauss B [°2Th.]	Crystallite Size [Å]	Micro Strain [%]	Crystallite Size only [Å]	Micro Strain only [%]
1	Cr2O3 0 2 4	49,756(3)	0,82(3)	239,26	158,45	1,83105	238(16)	0,4(2)	Included	1,003841	 	 	0,452257	0,689321	0,074516	0,063128	257,580000	0,645889	102,772600	0,890828
2	Al2O3 0 2 4	52,50207(1)	0,05488(3)	28145,28	182,57	1,74156	422039(216)	0,3847(7)	Included	0,066689	 	 	0,028203	0,047165	0,074846	0,063409	-2110,053000	-0,037497	31119,770000	0,002798

File: data/W6902r/XRD_2ThetaOmega/W6902r_peaks.TXT
No.	Label	Pos. [°2Th.]	FWHM Left [°2Th.]	Area [cts*°2Th.]	Backgr.[cts]	d-spacing [Å]	Height [cts]	Shape Left	Status	Integral Breadth [°2Th.]	FWHM Right [°2Th.]	Shape Right	Obs. Lorentz B [°2Th.]	Obs. Gauss B [°2Th.]	Instr. Lorentz B [°2Th.]	Instr. Gauss B [°2Th.]	Crystallite Size [Å]	Micro Strain [%]	Crystallite Size only [Å]	Micro Strain only [%]
1	Cr2O3 0 2 4	50,0055(5)	0,363(1)	684,04	193,26	1,82249	1770(7)	0,00(1)	Included	0,386509	 	 	0,000945	0,386509	0,074543	0,063151	-1323,379000	0,356758	255,395400	0,356798
2	Al2O3 0 2 4	52,50554(1)	0,05646(2)	35157,87	212,33	1,74145	511495(233)	0,3900(6)	Included	0,068736	 	 	0,029443	0,048335	0,074847	0,063409	-2167,688000	-0,036309	31120,230000	0,002798

File: data/W6903r/XRD_2ThetaOmega/W6903r_peaks.TXT
No.	Label	Pos. [°2Th.]	FWHM Left [°2Th.]	Area [cts*°2Th.]	Backgr.[cts]	d-spacing [Å]	Height [cts]	Shape Left	Status	Integral Breadth [°2Th.]	FWHM Right [°2Th.]	Shape Right	Obs. Lorentz B [°2Th.]	Obs. Gauss B [°2Th.]	Instr. Lorentz B [°2Th.]	Instr. Gauss B [°2Th.]	Crystallite Size [Å]	Micro Strain [%]	Crystallite Size only [Å]	Micro Strain only [%]
1	Cr2O3 0 2 4	49,8544(3)	0,4623(9)	1682,40	203,93	1,82766	3419(8)	0,000(8)	Included	0,492115	 	 	0,001204	0,492115	0,074526	0,063137	-1327,520000	0,458195	199,419700	0,458246
2	Al2O3 0 2 4	52,51060(1)	0,05468(3)	32452,96	221,84	1,74129	483605(232)	0,4117(6)	Included	0,067106	 	 	0,030239	0,046077	0,074847	0,063410	-2206,385000	-0,038535	31120,910000	0,002798

File: data/W6904r/XRD_2ThetaOmega/W6904r_peaks.TXT
No.	Label	Pos. [°2Th.]	FWHM Left [°2Th.]	Area [cts*°2Th.]	Backgr.[cts]	d-spacing [Å]	Height [cts]	Shape Left	Status	Integral Breadth [°2Th.]	FWHM Right [°2Th.]	Shape Right	Obs. Lorentz B [°2Th.]	Obs. Gauss B [°2Th.]	Instr. Lorentz B [°2Th.]	Instr. Gauss B [°2Th.]	Crystallite Size [Å]	Micro Strain [%]	Crystallite Size only [Å]	Micro Strain only [%]
1	Cr2O3 0 2 4	49,985(1)	0,410(4)	392,40	170,59	1,82319	678(5)	0,76(2)	Included	0,578578	 	 	0,455035	0,232771	0,074540	0,063149	255,953900	0,209710	189,032400	0,482242
2	Al2O3 0 2 4	52,51197(1)	0,05556(3)	23762,12	181,70	1,74125	346749(195)	0,4251(8)	Included	0,068528	 	 	0,031814	0,046351	0,074848	0,063410	-2287,176000	-0,038276	31121,100000	0,002798

File: data/W6905r/XRD_2ThetaOmega/W6905r_peaks.TXT
No.	Label	Pos. [°2Th.]	FWHM Left [°2Th.]	Area [cts*°2Th.]	Backgr.[cts]	d-spacing [Å]	Height [cts]	Shape Left	Status	Integral Breadth [°2Th.]	FWHM Right [°2Th.]	Shape Right	Obs. Lorentz B [°2Th.]	Obs. Gauss B [°2Th.]	Instr. Lorentz B [°2Th.]	Instr. Gauss B [°2Th.]	Crystallite Size [Å]	Micro Strain [%]	Crystallite Size only [Å]	Micro Strain only [%]
1	Cr2O3 0 2 4	49,8096(7)	0,449(2)	646,11	178,34	1,82920	1112(5)	0,55(1)	Included	0,580791	 	 	0,342063	0,336468	0,074522	0,063133	363,755800	0,310593	186,837500	0,489517
2	Al2O3 0 2 4	52,50495(1)	0,05475(3)	30099,02	197,69	1,74147	445407(223)	0,4267(7)	Included	0,067577	 	 	0,031487	0,045622	0,074847	0,063409	-2269,865000	-0,038960	31120,150000	0,002798

File: data/W6906r/XRD_2ThetaOmega/W6906r_peaks.TXT
No.	Label	Pos. [°2Th.]	FWHM Left [°2Th.]	Area [cts*°2Th.]	Backgr.[cts]	d-spacing [Å]	Height [cts]	Shape Left	Status	Integral Breadth [°2Th.]	FWHM Right [°2Th.]	Shape Right	Obs. Lorentz B [°2Th.]	Obs. Gauss B [°2Th.]	Instr. Lorentz B [°2Th.]	Instr. Gauss B [°2Th.]	Crystallite Size [Å]	Micro Strain [%]	Crystallite Size only [Å]	Micro Strain only [%]
1	Cr2O3 0 2 4	50,213(3)	0,75(1)	297,18	179,50	1,81545	254(2)	1,00(2)	Included	1,170331	 	 	1,164840	0,019765	0,074565	0,063170	89,408230	-0,055871	89,407470	1,015270
2	Al2O3 0 2 4	52,50445(1)	0,05425(3)	30528,14	204,71	1,74148	456162(227)	0,4252(7)	Included	0,066924	 	 	0,031079	0,045259	0,074847	0,063409	-2248,748000	-0,039291	31120,090000	0,002798

File: data/W6907r/XRD_2ThetaOmega/W6907r_peaks.TXT
No.	Label	Pos. [°2Th.]	FWHM Left [°2Th.]	Area [cts*°2Th.]	Backgr.[cts]	d-spacing [Å]	Height [cts]	Shape Left	Status	Integral Breadth [°2Th.]	FWHM Right [°2Th.]	Shape Right	Obs. Lorentz B [°2Th.]	Obs. Gauss B [°2Th.]	Instr. Lorentz B [°2Th.]	Instr. Gauss B [°2Th.]	Crystallite Size [Å]	Micro Strain [%]	Crystallite Size only [Å]	Micro Strain only [%]
1	Cr2O3 0 2 4	50,2189(9)	0,458(3)	493,15	179,00	1,81525	789(4)	0,68(1)	Included	0,624988	 	 	0,446136	0,295288	0,074566	0,063171	262,351700	0,268569	172,493700	0,526179
2	Al2O3 0 2 4	52,51553(1)	0,05819(3)	29116,93	200,81	1,74114	408388(206)	0,4070(7)	Included	0,071297	 	 	0,031784	0,049211	0,074848	0,063410	-2285,588000	-0,035370	31121,570000	0,002797

File: data/W6908r/XRD_2ThetaOmega/W6908r_peaks.TXT
No.	Label	Pos. [°2Th.]	FWHM Left [°2Th.]	Area [cts*°2Th.]	Backgr.[cts]	d-spacing [Å]	Height [cts]	Shape Left	Status	Integral Breadth [°2Th.]	FWHM Right [°2Th.]	Shape Right	Obs. Lorentz B [°2Th.]	Obs. Gauss B [°2Th.]	Instr. Lorentz B [°2Th.]	Instr. Gauss B [°2Th.]	Crystallite Size [Å]	Micro Strain [%]	Crystallite Size only [Å]	Micro Strain only [%]
1	Cr2O3 0 2 4	50,446(7)	1,53(2)	337,77	75,38	1,80761	156(2)	0,78(4)	Included	2,171626	 	 	1,750873	0,828683	0,074591	0,063193	58,207790	0,765367	45,800430	1,973360
2	Al2O3 0 2 4	52,50242(1)	0,05480(3)	29354,06	75,38	1,74155	431603(220)	0,4416(7)	Included	0,068012	 	 	0,032715	0,045140	0,074846	0,063409	-2336,041000	-0,039399	31119,820000	0,002798

File: data/W6910r/XRD_2ThetaOmega/W6910r_peaks.TXT
No.	Label	Pos. [°2Th.]	FWHM Left [°2Th.]	Area [cts*°2Th.]	Backgr.[cts]	d-spacing [Å]	Height [cts]	Shape Left	Status	Integral Breadth [°2Th.]	FWHM Right [°2Th.]	Shape Right	Obs. Lorentz B [°2Th.]	Obs. Gauss B [°2Th.]	Instr. Lorentz B [°2Th.]	Instr. Gauss B [°2Th.]	Crystallite Size [Å]	Micro Strain [%]	Crystallite Size only [Å]	Micro Strain only [%]
1	Cr2O3 0 2 4	49,8880(3)	0,382(1)	1533,13	185,83	1,82651	3242(8)	0,434(5)	Included	0,472839	 	 	0,223629	0,316718	0,074530	0,063140	652,926000	0,291152	236,217200	0,386617
2	Al2O3 0 2 4	52,48493(1)	0,05525(3)	28590,69	199,34	1,74209	418977(215)	0,4284(7)	Included	0,068239	 	 	0,031915	0,045979	0,074844	0,063407	-2292,459000	-0,038644	31117,470000	0,002799

File: data/W6911r/XRD_2ThetaOmega/W6911r_peaks.TXT
No.	Label	Pos. [°2Th.]	FWHM Left [°2Th.]	Area [cts*°2Th.]	Backgr.[cts]	d-spacing [Å]	Height [cts]	Shape Left	Status	Integral Breadth [°2Th.]	FWHM Right [°2Th.]	Shape Right	Obs. Lorentz B [°2Th.]	Obs. Gauss B [°2Th.]	Instr. Lorentz B [°2Th.]	Instr. Gauss B [°2Th.]	Crystallite Size [Å]	Micro Strain [%]	Crystallite Size only [Å]	Micro Strain only [%]
1	Cr2O3 0 2 4	50,1007(6)	0,426(2)	858,42	174,11	1,81926	1535(6)	0,584(8)	Included	0,559136	 	 	0,347661	0,308886	0,074553	0,063160	356,762900	0,282275	195,374200	0,465583
2	Al2O3 0 2 4	52,49776(1)	0,05503(3)	32037,34	195,75	1,74169	472896(229)	0,4199(6)	Included	0,067747	 	 	0,031097	0,046090	0,074846	0,063408	-2249,620000	-0,038532	31119,190000	0,002798

File: data/W6932r/XRD_2ThetaOmega/W6932r_peaks.TXT
No.	Label	Pos. [°2Th.]	FWHM Left [°2Th.]	Area [cts*°2Th.]	Backgr.[cts]	d-spacing [Å]	Height [cts]	Shape Left	Status	Integral Breadth [°2Th.]	FWHM Right [°2Th.]	Shape Right	Obs. Lorentz B [°2Th.]	Obs. Gauss B [°2Th.]	Instr. Lorentz B [°2Th.]	Instr. Gauss B [°2Th.]	Crystallite Size [Å]	Micro Strain [%]	Crystallite Size only [Å]	Micro Strain only [%]
1	Cr2O3 0 2 4	50,0504(3)	0,2494(8)	923,17	170,78	1,82096	3339(11)	0,123(8)	Included	0,276487	 	 	0,039310	0,250759	0,074548	0,063155	-2764,555000	0,226815	401,375700	0,226840
2	Al2O3 0 2 4	52,50710(1)	0,03854(3)	17018,48	226,09	1,74140	338425(247)	0,5717(9)	Included	0,050287	 	 	0,030671	0,028273	0,074847	0,063409	-2227,982000	-0,050210	31120,440000	0,002798

File: data/W6933r/XRD_2ThetaOmega/W6933r_peaks.TXT
No.	Label	Pos. [°2Th.]	FWHM Left [°2Th.]	Area [cts*°2Th.]	Backgr.[cts]	d-spacing [Å]	Height [cts]	Shape Left	Status	Integral Breadth [°2Th.]	FWHM Right [°2Th.]	Shape Right	Obs. Lorentz B [°2Th.]	Obs. Gauss B [°2Th.]	Instr. Lorentz B [°2Th.]	Instr. Gauss B [°2Th.]	Crystallite Size [Å]	Micro Strain [%]	Crystallite Size only [Å]	Micro Strain only [%]
1	Cr2O3 0 2 4	50,058(2)	0,273(4)	52,82	4,83	1,82070	179(3)	0,04(4)	Included	0,294451	 	 	0,013366	0,286639	0,074548	0,063156	-1592,268000	0,261275	348,386200	0,261305
2	Al2O3 0 2 4	52,54446(5)	0,0365(2)	1676,77	7,75	1,74025	33175(119)	0,718(5)	Included	0,050543	 	 	0,037816	0,022254	0,074852	0,063413	-2657,878000	-0,052488	31125,450000	0,002796
