Repository: acdcjakob/DataAnalysis

# Methods

## RSM analysis

Check out [doc][documentation/RSM]

File: data/W6775r/XRD_Omega/W6775r_omega_peaks.TXT
No.	Label	Pos. [°Omega]	FWHM Left [°Omega]	Area [cts*°Omega]	Backgr.[cts]	d-spacing [Å]	Height [cts]	Shape Left	Status	Integral Breadth [°Omega]	FWHM Right [°Omega]	Shape Right	Obs. Lorentz B [°Omega]	Obs. Gauss B [°Omega]	Instr. Lorentz B [°Omega]	Instr. Gauss B [°Omega]	Crystallite Size [Å]	Micro Strain [%]	Crystallite Size only [Å]	Micro Strain only [%]
1	Cr2O3 0 2 4	25,0056(5)	0,604(1)	1526,56	35,56	 	2148(5)	0,297(3)	Included	0,710531	 	 	0,235237	0,550035	0,074598	0,063194	562,838200	1,075143	138,451000	1,284991

File: data/W6776r/XRD_Omega/W6776r_omega_peaks.TXT
No.	Label	Pos. [°Omega]	FWHM Left [°Omega]	Area [cts*°Omega]	Backgr.[cts]	d-spacing [Å]	Height [cts]	Shape Left	Status	Integral Breadth [°Omega]	FWHM Right [°Omega]	Shape Right	Obs. Lorentz B [°Omega]	Obs. Gauss B [°Omega]	Instr. Lorentz B [°Omega]	Instr. Gauss B [°Omega]	Crystallite Size [Å]	Micro Strain [%]	Crystallite Size only [Å]	Micro Strain only [%]
1	Cr2O3 0 2 4	24,6855(5)	0,689(1)	1526,71	39,10	 	1940(4)	0,209(3)	Included	0,786816	 	 	0,186089	0,661898	0,074629	0,063221	810,683900	1,313823	123,542300	1,458439

File: data/W6777r/XRD_Omega/W6777r_omega_peaks.TXT
No.	Label	Pos. [°Omega]	FWHM Left [°Omega]	Area [cts*°Omega]	Backgr.[cts]	d-spacing [Å]	Height [cts]	Shape Left	Status	Integral Breadth [°Omega]	FWHM Right [°Omega]	Shape Right	Obs. Lorentz B [°Omega]	Obs. Gauss B [°Omega]	Instr. Lorentz B [°Omega]	Instr. Gauss B [°Omega]	Crystallite Size [Å]	Micro Strain [%]	Crystallite Size only [Å]	Micro Strain only [%]
1	Cr2O3 0 2 4	25,1530(5)	0,839(1)	1895,13	39,47	 	2006(4)	0,169(3)	Included	0,944568	 	 	0,182902	0,822936	0,074583	0,063182	834,942100	1,604750	101,554900	1,741742

File: data/W6778r/XRD_Omega/W6778r_omega_peaks.TXT
No.	Label	Pos. [°Omega]	FWHM Left [°Omega]	Area [cts*°Omega]	Backgr.[cts]	d-spacing [Å]	Height [cts]	Shape Left	Status	Integral Breadth [°Omega]	FWHM Right [°Omega]	Shape Right	Obs. Lorentz B [°Omega]	Obs. Gauss B [°Omega]	Instr. Lorentz B [°Omega]	Instr. Gauss B [°Omega]	Crystallite Size [Å]	Micro Strain [%]	Crystallite Size only [Å]	Micro Strain only [%]
1	Cr2O3 0 2 4	25,5843(6)	0,866(1)	1880,95	30,50	 	1890(4)	0,230(3)	Included	0,995225	 	 	0,258084	0,821235	0,074542	0,063147	493,165600	1,573530	96,364850	1,805111

File: data/W6779r/XRD_Omega/W6779r_omega_peaks.TXT
No.	Label	Pos. [°Omega]	FWHM Left [°Omega]	Area [cts*°Omega]	Backgr.[cts]	d-spacing [Å]	Height [cts]	Shape Left	Status	Integral Breadth [°Omega]	FWHM Right [°Omega]	Shape Right	Obs. Lorentz B [°Omega]	Obs. Gauss B [°Omega]	Instr. Lorentz B [°Omega]	Instr. Gauss B [°Omega]	Crystallite Size [Å]	Micro Strain [%]	Crystallite Size only [Å]	Micro Strain only [%]
1	Cr2O3 0 2 4	25,2604(7)	0,797(2)	1035,80	64,55	 	1150(3)	0,181(4)	Included	0,900973	 	 	0,185771	0,777064	0,074573	0,063173	813,496700	1,508101	106,857400	1,648388

File: data/W6780r/XRD_Omega/W6780r_omega_peaks.TXT
No.	Label	Pos. [°Omega]	FWHM Left [°Omega]	Area [cts*°Omega]	Backgr.[cts]	d-spacing [Å]	Height [cts]	Shape Left	Status	Integral Breadth [°Omega]	FWHM Right [°Omega]	Shape Right	Obs. Lorentz B [°Omega]	Obs. Gauss B [°Omega]	Instr. Lorentz B [°Omega]	Instr. Gauss B [°Omega]	Crystallite Size [Å]	Micro Strain [%]	Crystallite Size only [Å]	Micro Strain only [%]
1	Cr2O3 0 2 4	25,2003(8)	0,939(2)	1013,55	40,50	 	962(2)	0,161(4)	Included	1,053647	 	 	0,193788	0,925096	0,074579	0,063178	758,733400	1,801583	90,449490	1,951983

File: data/W6783r/XRD_Omega/W6783r_omega_peaks.TXT
No.	Label	Pos. [°Omega]	FWHM Left [°Omega]	Area [cts*°Omega]	Backgr.[cts]	d-spacing [Å]	Height [cts]	Shape Left	Status	Integral Breadth [°Omega]	FWHM Right [°Omega]	Shape Right	Obs. Lorentz B [°Omega]	Obs. Gauss B [°Omega]	Instr. Lorentz B [°Omega]	Instr. Gauss B [°Omega]	Crystallite Size [Å]	Micro Strain [%]	Crystallite Size only [Å]	Micro Strain only [%]
1	Cr2O3 0 2 4	23,8088(7)	1,020(2)	1877,87	60,33	 	1619(3)	0,199(3)	Included	1,160182	 	 	0,262078	0,984628	0,074719	0,063297	481,481100	2,033721	81,642780	2,286941

File: data/W6784r/XRD_Omega/W6784r_omega_peaks.TXT
No.	Label	Pos. [°Omega]	FWHM Left [°Omega]	Area [cts*°Omega]	Backgr.[cts]	d-spacing [Å]	Height [cts]	Shape Left	Status	Integral Breadth [°Omega]	FWHM Right [°Omega]	Shape Right	Obs. Lorentz B [°Omega]	Obs. Gauss B [°Omega]	Instr. Lorentz B [°Omega]	Instr. Gauss B [°Omega]	Crystallite Size [Å]	Micro Strain [%]	Crystallite Size only [Å]	Micro Strain only [%]
1	Cr2O3 0 2 4	25,0883(9)	0,840(2)	740,85	46,36	 	776(2)	0,197(6)	Included	0,954342	 	 	0,213202	0,811602	0,074590	0,063187	652,385400	1,586730	100,547300	1,763659

File: data/W6785r/XRD_Omega/W6785r_omega_peaks.TXT
No.	Label	Pos. [°Omega]	FWHM Left [°Omega]	Area [cts*°Omega]	Backgr.[cts]	d-spacing [Å]	Height [cts]	Shape Left	Status	Integral Breadth [°Omega]	FWHM Right [°Omega]	Shape Right	Obs. Lorentz B [°Omega]	Obs. Gauss B [°Omega]	Instr. Lorentz B [°Omega]	Instr. Gauss B [°Omega]	Crystallite Size [Å]	Micro Strain [%]	Crystallite Size only [Å]	Micro Strain only [%]
1	Cr2O3 0 2 4	24,7788(6)	0,743(1)	1376,34	39,48	 	1605(4)	0,241(3)	Included	0,857656	 	 	0,233096	0,700165	0,074620	0,063213	570,272600	1,385059	112,769800	1,591835

File: data/W6788r/XRD_Omega/W6788r_omega_peaks.TXT
No.	Pos. [°Omega]	FWHM Left [°Omega]	Area [cts*°Omega]	Backgr.[cts]	d-spacing [Å]	Height [cts]	Shape Left	Status	Integral Breadth [°Omega]	FWHM Right [°Omega]	Shape Right	Obs. Lorentz B [°Omega]	Obs. Gauss B [°Omega]	Instr. Lorentz B [°Omega]	Instr. Gauss B [°Omega]	Crystallite Size [Å]	Micro Strain [%]	Crystallite Size only [Å]	Micro Strain only [%]
1	11,6530(6)	0,71(1)	5354,24	3620,45	 	7039(286)	0,00(6)	Included	0,760637	 	 	0,001861	0,760637	0,076461	0,064769	-1189,385000	3,240623	117,061900	3,240986

File: data/W6817r/XRD_Omega/W6817r_omega_peaks.TXT
No.	Pos. [°Omega]	FWHM Left [°Omega]	Area [cts*°Omega]	Backgr.[cts]	d-spacing [Å]	Height [cts]	Shape Left	Status	Integral Breadth [°Omega]	FWHM Right [°Omega]	Shape Right	Obs. Lorentz B [°Omega]	Obs. Gauss B [°Omega]	Instr. Lorentz B [°Omega]	Instr. Gauss B [°Omega]	Crystallite Size [Å]	Micro Strain [%]	Crystallite Size only [Å]	Micro Strain only [%]
1	25,579(3)	1,25(4)	442,53	28,25	 	322(25)	0,1(2)	Included	1,375245	 	 	0,177441	1,259771	0,074543	0,063148	879,665600	2,418441	68,356950	2,545248

File: data/W6900r/XRD_Omega/W6900r_omega_peaks.TXT
No.	Label	Pos. [°Omega]	FWHM Left [°Omega]	Area [cts*°Omega]	Backgr.[cts]	d-spacing [Å]	Height [cts]	Shape Left	Status	Integral Breadth [°Omega]	FWHM Right [°Omega]	Shape Right	Obs. Lorentz B [°Omega]	Obs. Gauss B [°Omega]	Instr. Lorentz B [°Omega]	Instr. Gauss B [°Omega]	Crystallite Size [Å]	Micro Strain [%]	Crystallite Size only [Å]	Micro Strain only [%]
1	Cr2O3 0 2 4	23,814(2)	1,392(6)	624,73	66,94	 	418(2)	22(4)	Included	1,495784	 	 	0,054291	1,465402	0,074719	0,063296	-4416,138000	3,029546	61,611000	3,029885

File: data/W6901r/XRD_Omega/W6901r_omega_peaks.TXT
No.	Label	Pos. [°Omega]	FWHM Left [°Omega]	Area [cts*°Omega]	Backgr.[cts]	d-spacing [Å]	Height [cts]	Shape Left	Status	Integral Breadth [°Omega]	FWHM Right [°Omega]	Shape Right	Obs. Lorentz B [°Omega]	Obs. Gauss B [°Omega]	Instr. Lorentz B [°Omega]	Instr. Gauss B [°Omega]	Crystallite Size [Å]	Micro Strain [%]	Crystallite Size only [Å]	Micro Strain only [%]
1	Cr2O3 0 2 4	25,006(3)	0,72(1)	165,05	65,06	 	145(2)	1,00(2)	Included	1,134822	 	 	1,129498	0,019165	0,074598	0,063194	85,708600	-0,118489	85,707830	2,075712

File: data/W6902r/XRD_Omega/W6902r_omega_peaks.TXT
No.	Label	Pos. [°Omega]	FWHM Left [°Omega]	Area [cts*°Omega]	Backgr.[cts]	d-spacing [Å]	Height [cts]	Shape Left	Status	Integral Breadth [°Omega]	FWHM Right [°Omega]	Shape Right	Obs. Lorentz B [°Omega]	Obs. Gauss B [°Omega]	Instr. Lorentz B [°Omega]	Instr. Gauss B [°Omega]	Crystallite Size [Å]	Micro Strain [%]	Crystallite Size only [Å]	Micro Strain only [%]
1	Cr2O3 0 2 4	24,4667(7)	0,899(2)	1382,46	83,07	 	1327(3)	0,251(4)	Included	1,041481	 	 	0,294289	0,842277	0,074651	0,063239	411,225500	1,690255	91,698930	1,982202

File: data/W6903r/XRD_Omega/W6903r_omega_peaks.TXT
No.	Pos. [°Omega]	FWHM Left [°Omega]	Area [cts*°Omega]	Backgr.[cts]	d-spacing [Å]	Height [cts]	Shape Left	Status	Integral Breadth [°Omega]	FWHM Right [°Omega]	Shape Right	Obs. Lorentz B [°Omega]	Obs. Gauss B [°Omega]	Instr. Lorentz B [°Omega]	Instr. Gauss B [°Omega]	Crystallite Size [Å]	Micro Strain [%]	Crystallite Size only [Å]	Micro Strain only [%]
1	25,1429(6)	0,988(1)	2146,41	80,09	 	1936(3)	0,159(3)	Included	1,108733	 	 	0,201536	0,975120	0,074584	0,063183	712,384200	1,903928	85,711690	2,064509

File: data/W6904r/XRD_Omega/W6904r_omega_peaks.TXT
No.	Label	Pos. [°Omega]	FWHM Left [°Omega]	Area [cts*°Omega]	Backgr.[cts]	d-spacing [Å]	Height [cts]	Shape Left	Status	Integral Breadth [°Omega]	FWHM Right [°Omega]	Shape Right	Obs. Lorentz B [°Omega]	Obs. Gauss B [°Omega]	Instr. Lorentz B [°Omega]	Instr. Gauss B [°Omega]	Crystallite Size [Å]	Micro Strain [%]	Crystallite Size only [Å]	Micro Strain only [%]
1	Cr2O3 0 2 4	24,751(2)	0,927(4)	444,75	62,06	 	395(2)	0,38(1)	Included	1,125431	 	 	0,471920	0,798924	0,074623	0,063215	227,461200	1,583735	84,593340	2,124356

File: data/W6905r/XRD_Omega/W6905r_omega_peaks.TXT
No.	Label	Pos. [°Omega]	FWHM Left [°Omega]	Area [cts*°Omega]	Backgr.[cts]	d-spacing [Å]	Height [cts]	Shape Left	Status	Integral Breadth [°Omega]	FWHM Right [°Omega]	Shape Right	Obs. Lorentz B [°Omega]	Obs. Gauss B [°Omega]	Instr. Lorentz B [°Omega]	Instr. Gauss B [°Omega]	Crystallite Size [Å]	Micro Strain [%]	Crystallite Size only [Å]	Micro Strain only [%]
1	Cr2O3 0 2 4	24,883(1)	1,123(4)	729,57	65,15	 	551(2)	0,300(8)	Included	1,323838	 	 	0,443112	1,021341	0,074610	0,063204	245,296600	2,016080	71,367720	2,504957

File: data/W6906r/XRD_Omega/W6906r_omega_peaks.TXT
No.	Label	Pos. [°Omega]	FWHM Left [°Omega]	Area [cts*°Omega]	Backgr.[cts]	d-spacing [Å]	Height [cts]	Shape Left	Status	Integral Breadth [°Omega]	FWHM Right [°Omega]	Shape Right	Obs. Lorentz B [°Omega]	Obs. Gauss B [°Omega]	Instr. Lorentz B [°Omega]	Instr. Gauss B [°Omega]	Crystallite Size [Å]	Micro Strain [%]	Crystallite Size only [Å]	Micro Strain only [%]
1	Cr2O3 0 2 4	25,029(3)	1,12(1)	262,62	55,11	 	172(1)	0,68(2)	Included	1,523540	 	 	1,091949	0,715796	0,074595	0,063192	88,875700	1,401623	61,161780	2,906134

File: data/W6907r/XRD_Omega/W6907r_omega_peaks.TXT
No.	Label	Pos. [°Omega]	FWHM Left [°Omega]	Area [cts*°Omega]	Backgr.[cts]	d-spacing [Å]	Height [cts]	Shape Left	Status	Integral Breadth [°Omega]	FWHM Right [°Omega]	Shape Right	Obs. Lorentz B [°Omega]	Obs. Gauss B [°Omega]	Instr. Lorentz B [°Omega]	Instr. Gauss B [°Omega]	Crystallite Size [Å]	Micro Strain [%]	Crystallite Size only [Å]	Micro Strain only [%]
1	Cr2O3 0 2 4	24,703(1)	1,033(4)	606,63	54,06	 	493(2)	0,331(8)	Included	1,230314	 	 	0,451308	0,920663	0,074628	0,063219	239,888800	1,830169	77,034540	2,337297

File: data/W6908r/XRD_Omega/W6908r_omega_peaks.TXT
No.	Label	Pos. [°Omega]	FWHM Left [°Omega]	Area [cts*°Omega]	Backgr.[cts]	d-spacing [Å]	Height [cts]	Shape Left	Status	Integral Breadth [°Omega]	FWHM Right [°Omega]	Shape Right	Obs. Lorentz B [°Omega]	Obs. Gauss B [°Omega]	Instr. Lorentz B [°Omega]	Instr. Gauss B [°Omega]	Crystallite Size [Å]	Micro Strain [%]	Crystallite Size only [Å]	Micro Strain only [%]
1	Cr2O3 0 2 4	25,064(4)	0,71(2)	103,90	54,00	 	93(1)	1,00(3)	Included	1,115597	 	 	1,110362	0,018840	0,074592	0,063189	87,301260	-0,118400	87,300450	2,033252

File: data/W6910r/XRD_Omega/W6910r_omega_peaks.TXT
No.	Label	Pos. [°Omega]	FWHM Left [°Omega]	Area [cts*°Omega]	Backgr.[cts]	d-spacing [Å]	Height [cts]	Shape Left	Status	Integral Breadth [°Omega]	FWHM Right [°Omega]	Shape Right	Obs. Lorentz B [°Omega]	Obs. Gauss B [°Omega]	Instr. Lorentz B [°Omega]	Instr. Gauss B [°Omega]	Crystallite Size [Å]	Micro Strain [%]	Crystallite Size only [Å]	Micro Strain only [%]
1	Cr2O3 0 2 4	24,6689(6)	0,892(2)	1867,07	55,53	 	1790(4)	0,276(3)	Included	1,042765	 	 	0,322648	0,823394	0,074631	0,063222	364,311900	1,638178	91,654580	1,967151

File: data/W6911r/XRD_Omega/W6911r_omega_peaks.TXT
No.	Pos. [°Omega]	FWHM Left [°Omega]	Area [cts*°Omega]	Backgr.[cts]	d-spacing [Å]	Height [cts]	Shape Left	Status	Integral Breadth [°Omega]	FWHM Right [°Omega]	Shape Right	Obs. Lorentz B [°Omega]	Obs. Gauss B [°Omega]	Instr. Lorentz B [°Omega]	Instr. Gauss B [°Omega]	Crystallite Size [Å]	Micro Strain [%]	Crystallite Size only [Å]	Micro Strain only [%]
1	24,8725(9)	0,896(2)	916,39	51,51	 	881(2)	0,257(5)	Included	1,040438	 	 	0,300538	0,836788	0,074611	0,063205	400,087400	1,650928	91,875270	1,946614

File: data/W6932r/XRD_Omega/W6932r_omega_peaks.TXT
No.	Label	Pos. [°Omega]	FWHM Left [°Omega]	Area [cts*°Omega]	Backgr.[cts]	d-spacing [Å]	Height [cts]	Shape Left	Status	Integral Breadth [°Omega]	FWHM Right [°Omega]	Shape Right	Obs. Lorentz B [°Omega]	Obs. Gauss B [°Omega]	Instr. Lorentz B [°Omega]	Instr. Gauss B [°Omega]	Crystallite Size [Å]	Micro Strain [%]	Crystallite Size only [Å]	Micro Strain only [%]
1	Cr2O3 0 2 4	25,0555(6)	0,765(2)	1250,36	30,99	 	1417(3)	0,238(3)	Included	0,882425	 	 	0,236565	0,722694	0,074593	0,063190	558,259600	1,413696	109,432800	1,622549

File: data/W6933r/XRD_Omega/W6933r_omega_peaks.TXT
No.	Label	Pos. [°Omega]	FWHM Left [°Omega]	Area [cts*°Omega]	Backgr.[cts]	d-spacing [Å]	Height [cts]	Shape Left	Status	Integral Breadth [°Omega]	FWHM Right [°Omega]	Shape Right	Obs. Lorentz B [°Omega]	Obs. Gauss B [°Omega]	Instr. Lorentz B [°Omega]	Instr. Gauss B [°Omega]	Crystallite Size [Å]	Micro Strain [%]	Crystallite Size only [Å]	Micro Strain only [%]
1	Cr2O3 0 2 4	24,8348(5)	0,739(1)	1988,05	68,99	 	2266(4)	0,321(3)	Included	0,877260	 	 	0,313015	0,662832	0,074615	0,063208	379,127800	1,307541	110,261500	1,624438
