Repository: acdcjakob/DataAnalysis

# Methods

## RSM analysis

Check out [doc][documentation/RSM]

File: data/w6928a/XRD_2ThetaOmega/W6928a_peaks.TXT
No.	Label	Pos. [°2Th.]	FWHM Left [°2Th.]	Area [cts*°2Th.]	Backgr.[cts]	d-spacing [Å]	Height [cts]	Shape Left	Status	Integral Breadth [°2Th.]	FWHM Right [°2Th.]	Shape Right	Obs. Lorentz B [°2Th.]	Obs. Gauss B [°2Th.]	Instr. Lorentz B [°2Th.]	Instr. Gauss B [°2Th.]	Crystallite Size [Å]	Micro Strain [%]	Crystallite Size only [Å]	Micro Strain only [%]
1	Cr2O3 1 1 0	35,78209(9)	0,1130(3)	3285,45	110,15	2,50742	22222(49)	0,579(3)	Included	0,147849	 	 	0,091267	0,082226	0,073954	0,062651	5357,499000	0,071981	1431,309000	0,087592
2	Al2O3 1 1 0	37,70780(1)	0,03286(3)	10072,90	123,31	2,38368	242637(223)	0,488(1)	Included	0,041514	 	 	0,021919	0,026057	0,073930	0,062631	-1793,327000	-0,072774	29492,630000	0,004041

File: data/w6929a/XRD_2ThetaOmega/W6929a_peaks.TXT
No.	Label	Pos. [°2Th.]	FWHM Left [°2Th.]	Area [cts*°2Th.]	Backgr.[cts]	d-spacing [Å]	Height [cts]	Shape Left	Status	Integral Breadth [°2Th.]	FWHM Right [°2Th.]	Shape Right	Obs. Lorentz B [°2Th.]	Obs. Gauss B [°2Th.]	Instr. Lorentz B [°2Th.]	Instr. Gauss B [°2Th.]	Crystallite Size [Å]	Micro Strain [%]	Crystallite Size only [Å]	Micro Strain only [%]
1	Cr2O3 1 1 0	36,0070(2)	0,1359(6)	1028,10	120,01	2,49227	6086(23)	0,446(6)	Included	0,168918	 	 	0,082083	0,111482	0,073949	0,062647	11411,380000	0,123809	952,573000	0,130818
2	Al2O3 1 1 0	37,71626(1)	0,03274(3)	11280,90	132,22	2,38316	273706(237)	0,479(1)	Included	0,041215	 	 	0,021379	0,026165	0,073930	0,062631	-1774,967000	-0,072693	29493,370000	0,004040

File: data/w6930a/XRD_2ThetaOmega/W6930a_peaks.TXT
No.	Label	Pos. [°2Th.]	FWHM Left [°2Th.]	Area [cts*°2Th.]	Backgr.[cts]	d-spacing [Å]	Height [cts]	Shape Left	Status	Integral Breadth [°2Th.]	FWHM Right [°2Th.]	Shape Right	Obs. Lorentz B [°2Th.]	Obs. Gauss B [°2Th.]	Instr. Lorentz B [°2Th.]	Instr. Gauss B [°2Th.]	Crystallite Size [Å]	Micro Strain [%]	Crystallite Size only [Å]	Micro Strain only [%]
1	Cr2O3 1 1 0	36,078(5)	0,13(2)	8,93	66,97	2,48753	43(5)	1,0(3)	Included	0,207115	 	 	0,206144	0,003498	0,073948	0,062646	702,240300	-0,083801	701,838900	0,177215
2	Al2O3 1 1 0	37,71246(1)	0,03274(3)	9810,23	114,55	2,38339	236751(221)	0,493(1)	Included	0,041437	 	 	0,022067	0,025861	0,073930	0,062631	-1798,471000	-0,072878	29493,040000	0,004041

File: data/w6931a/XRD_2ThetaOmega/W6931a_peaks.TXT
No.	Label	Pos. [°2Th.]	FWHM Left [°2Th.]	Area [cts*°2Th.]	Backgr.[cts]	d-spacing [Å]	Height [cts]	Shape Left	Status	Integral Breadth [°2Th.]	FWHM Right [°2Th.]	Shape Right	Obs. Lorentz B [°2Th.]	Obs. Gauss B [°2Th.]	Instr. Lorentz B [°2Th.]	Instr. Gauss B [°2Th.]	Crystallite Size [Å]	Micro Strain [%]	Crystallite Size only [Å]	Micro Strain only [%]
1	Cr2O3 1 1 0	35,7085(1)	0,1349(4)	2527,40	114,38	2,51242	14595(36)	0,529(3)	Included	0,173166	 	 	0,098403	0,103199	0,073955	0,062652	3793,265000	0,111085	943,917500	0,133085
2	Al2O3 1 1 0	37,70160(1)	0,03297(3)	8824,72	129,11	2,38405	211051(208)	0,498(1)	Included	0,041813	 	 	0,022495	0,025918	0,073930	0,062631	-1813,399000	-0,072868	29492,090000	0,004042
