Repository: acdcjakob/DataAnalysis

# Methods

## RSM analysis

Check out [doc][documentation/RSM]

File: data/w6929c/XRD_2ThetaOmega/W6929c_peaks.TXT
No.	Label	Pos. [°2Th.]	FWHM Left [°2Th.]	Area [cts*°2Th.]	Backgr.[cts]	d-spacing [Å]	Height [cts]	Shape Left	Status	Integral Breadth [°2Th.]	FWHM Right [°2Th.]	Shape Right	Obs. Lorentz B [°2Th.]	Obs. Gauss B [°2Th.]	Instr. Lorentz B [°2Th.]	Instr. Gauss B [°2Th.]	Crystallite Size [Å]	Micro Strain [%]	Crystallite Size only [Å]	Micro Strain only [%]
1	Cr2O3 0 0 6	39,2099(3)	0,143(1)	453,27	66,24	2,29575	2275(15)	0,73(1)	Included	0,199215	 	 	0,150871	0,085951	0,073933	0,062634	1217,895000	0,072107	806,140200	0,142392
2	Al2O3 0 0 6	41,62022(3)	0,03554(7)	2018,66	70,27	2,16820	45277(92)	0,470(3)	Included	0,044585	 	 	0,022704	0,028630	0,073977	0,062671	-1841,715000	-0,064003	29858,080000	0,003631

File: data/w6930c/XRD_2ThetaOmega/W6930c_peaks.TXT
No.	Label	Pos. [°2Th.]	FWHM Left [°2Th.]	Area [cts*°2Th.]	Backgr.[cts]	d-spacing [Å]	Height [cts]	Shape Left	Status	Integral Breadth [°2Th.]	FWHM Right [°2Th.]	Shape Right	Obs. Lorentz B [°2Th.]	Obs. Gauss B [°2Th.]	Instr. Lorentz B [°2Th.]	Instr. Gauss B [°2Th.]	Crystallite Size [Å]	Micro Strain [%]	Crystallite Size only [Å]	Micro Strain only [%]
1	Cr2O3 0 0 6	39,3734(4)	0,222(1)	533,56	63,60	2,28659	1952(9)	0,426(9)	Included	0,273388	 	 	0,127167	0,184729	0,073935	0,062635	1761,125000	0,211937	448,144400	0,255118
2	Al2O3 0 0 6	41,61198(3)	0,03519(7)	2081,35	72,18	2,16861	47159(95)	0,470(3)	Included	0,044135	 	 	0,022471	0,028344	0,073977	0,062671	-1833,347000	-0,064184	29857,260000	0,003632

File: data/w6931c/XRD_2ThetaOmega/W6931c_peaks.TXT
No.	Label	Pos. [°2Th.]	FWHM Left [°2Th.]	Area [cts*°2Th.]	Backgr.[cts]	d-spacing [Å]	Height [cts]	Shape Left	Status	Integral Breadth [°2Th.]	FWHM Right [°2Th.]	Shape Right	Obs. Lorentz B [°2Th.]	Obs. Gauss B [°2Th.]	Instr. Lorentz B [°2Th.]	Instr. Gauss B [°2Th.]	Crystallite Size [Å]	Micro Strain [%]	Crystallite Size only [Å]	Micro Strain only [%]
1	Cr2O3 0 0 6	38,9804(7)	0,605(2)	684,95	51,78	2,30873	944(4)	0,35(1)	Included	0,725817	 	 	0,281060	0,532355	0,073931	0,062632	452,063400	0,651748	140,124300	0,823816
2	Al2O3 0 0 6	41,59780(3)	0,03511(7)	2054,12	60,77	2,16931	46562(94)	0,474(3)	Included	0,044116	 	 	0,022667	0,028174	0,073976	0,062671	-1840,272000	-0,064306	29855,860000	0,003633
