Repository: acdcjakob/DataAnalysis

# Methods

## RSM analysis

Check out [doc][documentation/RSM]

File: data/w6928m/XRD_2ThetaOmega/W6928m_peaks.TXT
No.	Label	Pos. [°2Th.]	FWHM Left [°2Th.]	Area [cts*°2Th.]	Backgr.[cts]	d-spacing [Å]	Height [cts]	Shape Left	Status	Integral Breadth [°2Th.]	FWHM Right [°2Th.]	Shape Right	Obs. Lorentz B [°2Th.]	Obs. Gauss B [°2Th.]	Instr. Lorentz B [°2Th.]	Instr. Gauss B [°2Th.]	Crystallite Size [Å]	Micro Strain [%]	Crystallite Size only [Å]	Micro Strain only [%]
1	Cr2O3 3 0 0	64,7788(3)	0,221(1)	1439,03	100,93	1,43801	4881(17)	0,622(5)	Included	0,294850	 	 	0,194008	0,153877	0,077407	0,065578	896,492700	0,095749	469,932000	0,153002
2	Al2O3 3 0 0	68,16152(1)	0,04433(6)	13794,93	115,46	1,37465	227465(208)	0,689(2)	Included	0,060646	 	 	0,043724	0,028256	0,078470	0,066478	-3067,225000	-0,038808	33697,880000	0,002040

File: data/w6929m/XRD_2ThetaOmega/W6929m_peaks.TXT
No.	Label	Pos. [°2Th.]	FWHM Left [°2Th.]	Area [cts*°2Th.]	Backgr.[cts]	d-spacing [Å]	Height [cts]	Shape Left	Status	Integral Breadth [°2Th.]	FWHM Right [°2Th.]	Shape Right	Obs. Lorentz B [°2Th.]	Obs. Gauss B [°2Th.]	Instr. Lorentz B [°2Th.]	Instr. Gauss B [°2Th.]	Crystallite Size [Å]	Micro Strain [%]	Crystallite Size only [Å]	Micro Strain only [%]
1	Cr2O3 3 0 0	64,9035(4)	0,276(1)	718,70	96,24	1,43555	2089(10)	0,451(8)	Included	0,344103	 	 	0,168730	0,225945	0,077443	0,065608	1145,888000	0,148359	376,277900	0,190756
2	Al2O3 3 0 0	68,16876(1)	0,04469(5)	13786,81	108,74	1,37452	225806(198)	0,685(1)	Included	0,061056	 	 	0,043829	0,028623	0,078473	0,066480	-3076,391000	-0,038692	33699,320000	0,002039

File: data/w6930m/XRD_2ThetaOmega/W6930m_peaks.TXT
No.	Label	Pos. [°2Th.]	FWHM Left [°2Th.]	Area [cts*°2Th.]	Backgr.[cts]	d-spacing [Å]	Height [cts]	Shape Left	Status	Integral Breadth [°2Th.]	FWHM Right [°2Th.]	Shape Right	Obs. Lorentz B [°2Th.]	Obs. Gauss B [°2Th.]	Instr. Lorentz B [°2Th.]	Instr. Gauss B [°2Th.]	Crystallite Size [Å]	Micro Strain [%]	Crystallite Size only [Å]	Micro Strain only [%]
1	Cr2O3 3 0 0	64,962(6)	0,16(2)	8,71	69,55	1,43440	36(3)	1,0(3)	Included	0,244475	 	 	0,243328	0,004129	0,077460	0,065623	630,853300	-0,044889	630,624200	0,113728
2	Al2O3 3 0 0	68,16350(1)	0,04420(6)	13589,37	121,91	1,37461	224203(211)	0,694(2)	Included	0,060612	 	 	0,044005	0,027957	0,078471	0,066479	-3092,177000	-0,038897	33698,280000	0,002040

File: data/w6931m/XRD_2ThetaOmega/W6931m_peaks.TXT
No.	Label	Pos. [°2Th.]	FWHM Left [°2Th.]	Area [cts*°2Th.]	Backgr.[cts]	d-spacing [Å]	Height [cts]	Shape Left	Status	Integral Breadth [°2Th.]	FWHM Right [°2Th.]	Shape Right	Obs. Lorentz B [°2Th.]	Obs. Gauss B [°2Th.]	Instr. Lorentz B [°2Th.]	Instr. Gauss B [°2Th.]	Crystallite Size [Å]	Micro Strain [%]	Crystallite Size only [Å]	Micro Strain only [%]
1	Cr2O3 3 0 0	64,7135(4)	0,284(2)	882,64	98,15	1,43930	2393(11)	0,559(8)	Included	0,368769	 	 	0,220518	0,210936	0,077388	0,065562	730,063900	0,138076	346,915700	0,207443
2	Al2O3 3 0 0	68,15430(1)	0,04411(5)	13326,84	113,96	1,37478	220083(193)	0,697(1)	Included	0,060554	 	 	0,044116	0,027787	0,078468	0,066476	-3102,299000	-0,038952	33696,450000	0,002040
