Repository: acdcjakob/DataAnalysis

# Methods

## RSM analysis

Check out [doc][documentation/RSM]

File: data/w6928r/XRD_2ThetaOmega/W6928r_peaks.TXT
No.	Label	Pos. [°2Th.]	FWHM Left [°2Th.]	Area [cts*°2Th.]	Backgr.[cts]	d-spacing [Å]	Height [cts]	Shape Left	Status	Integral Breadth [°2Th.]	FWHM Right [°2Th.]	Shape Right	Obs. Lorentz B [°2Th.]	Obs. Gauss B [°2Th.]	Instr. Lorentz B [°2Th.]	Instr. Gauss B [°2Th.]	Crystallite Size [Å]	Micro Strain [%]	Crystallite Size only [Å]	Micro Strain only [%]
1	Cr2O3 0 2 4	49,9412(4)	0,319(1)	616,96	141,37	1,82469	1815(7)	0,00(1)	Included	0,339975	 	 	0,000832	0,339975	0,074536	0,063145	-1321,115000	0,313004	291,447700	0,313039
2	Al2O3 0 2 4	52,49862(1)	0,03825(3)	14506,97	187,72	1,74166	288844(229)	0,588(1)	Included	0,050224	 	 	0,031401	0,027602	0,074846	0,063408	-2265,372000	-0,050510	31119,310000	0,002798

File: data/w6929r/XRD_2ThetaOmega/W6929r_peaks.TXT
No.	Label	Pos. [°2Th.]	FWHM Left [°2Th.]	Area [cts*°2Th.]	Backgr.[cts]	d-spacing [Å]	Height [cts]	Shape Left	Status	Integral Breadth [°2Th.]	FWHM Right [°2Th.]	Shape Right	Obs. Lorentz B [°2Th.]	Obs. Gauss B [°2Th.]	Instr. Lorentz B [°2Th.]	Instr. Gauss B [°2Th.]	Crystallite Size [Å]	Micro Strain [%]	Crystallite Size only [Å]	Micro Strain only [%]
1	Cr2O3 0 2 4	50,0400(5)	0,343(1)	463,00	150,49	1,82132	1269(6)	0,00(1)	Included	0,364824	 	 	0,000892	0,364824	0,074546	0,063154	-1322,545000	0,335912	271,070200	0,335950
2	Al2O3 0 2 4	52,50862(1)	0,03854(3)	14555,20	196,52	1,74135	289139(228)	0,574(1)	Included	0,050340	 	 	0,030811	0,028214	0,074847	0,063409	-2235,049000	-0,050235	31120,650000	0,002798

File: data/w6930r/XRD_2ThetaOmega/W6930r_peaks.TXT
No.	Label	Pos. [°2Th.]	FWHM Left [°2Th.]	Area [cts*°2Th.]	Backgr.[cts]	d-spacing [Å]	Height [cts]	Shape Left	Status	Integral Breadth [°2Th.]	FWHM Right [°2Th.]	Shape Right	Obs. Lorentz B [°2Th.]	Obs. Gauss B [°2Th.]	Instr. Lorentz B [°2Th.]	Instr. Gauss B [°2Th.]	Crystallite Size [Å]	Micro Strain [%]	Crystallite Size only [Å]	Micro Strain only [%]
1	Cr2O3 0 2 4	50,161(5)	0,09(1)	3,07	71,15	1,81722	31(3)	0(1)	Included	0,100566	 	 	0,032070	0,078728	0,074560	0,063166	-2293,696000	0,043811	2073,695000	0,043816
2	Al2O3 0 2 4	52,50199(3)	0,04283(6)	12389,43	559,55	1,74156	228877(248)	0,490(1)	Included	0,054131	 	 	0,028646	0,033925	0,074846	0,063409	-2130,297000	-0,047396	31119,760000	0,002798

File: data/w6931r/XRD_2ThetaOmega/W6931r_peaks.TXT
No.	Label	Pos. [°2Th.]	FWHM Left [°2Th.]	Area [cts*°2Th.]	Backgr.[cts]	d-spacing [Å]	Height [cts]	Shape Left	Status	Integral Breadth [°2Th.]	FWHM Right [°2Th.]	Shape Right	Obs. Lorentz B [°2Th.]	Obs. Gauss B [°2Th.]	Instr. Lorentz B [°2Th.]	Instr. Gauss B [°2Th.]	Crystallite Size [Å]	Micro Strain [%]	Crystallite Size only [Å]	Micro Strain only [%]
1	Cr2O3 0 2 4	49,9065(5)	0,341(1)	502,26	147,37	1,82588	1383(6)	0,00(1)	Included	0,363064	 	 	0,000888	0,363064	0,074532	0,063142	-1322,008000	0,335263	272,275200	0,335300
2	Al2O3 0 2 4	52,49150(1)	0,03847(3)	13408,12	191,10	1,74188	265922(220)	0,583(1)	Included	0,050421	 	 	0,031296	0,027900	0,074845	0,063407	-2259,897000	-0,050389	31118,350000	0,002799
